Repository: mryk814/re-process-dashboard

# Material Decision Workbench

材料組成、工程条件、切削条件、疎な原料配合の候補を比較し、予測特性、予測幅、学習範囲、類似する過去実験、実測とのずれを同じ判断面で確認するローカルアプリです。

一つのPrediction Taskを扱うProjectに加え、再利用可能なTask／決定論的transformをbindingした多段Chain Projectを扱います。Chainでは段別実行、変更段以降だけの再計算、段単体／通し評価、中間実測variant、明示的な不確かさ伝播を利用できます。

変更箇所や再生成物を判断するときは [Developer Start Here](docs/developer-start-here.md) から始めてください。現在のProject mode、再利用境界、v1固有前提は [現行システム基準](docs/product/current-system-baseline.md)、個別文書は [ドキュメント索引](docs/README.md) から参照できます。

## Project mode

- **single-task**：Dataset View、Task contract、Model Packageを固定し、候補比較、予測、応答曲線、Snapshot、実測照合、検討アクティビティを行います。
- **chain**：Chain Revisionを固定し、順序付きStageとbindingを段別に実行します。現在のproduction縦切りは、疎な原料配合から材料成分、溶着金属成分、特性へ進む溶接材料A→B→Cです。

現在のTask、source、Profile、active Package、runtime／application capabilityは [生成済みTask inventory](docs/contracts/task-inventory.json) を正本とします。READMEへ件数や全Task一覧を手書きで複製しません。

## 開発起動

```powershell
uv sync --extra dev
npm install
npm run dev
```

- Web UI: <http://127.0.0.1:5180>
- API docs（dev proxy経由）: <http://127.0.0.1:5180/docs>
- Workspace DB: `.dev-workspaces/<branch名>-<短いhash>.db`

停止は起動したターミナルで `Ctrl+C` です。
既定portが使用中なら、`WORKBENCH_DEV_API_PORT`と`WORKBENCH_DEV_WEB_PORT`で変更できます。

`npm run dev` は、判断履歴を保持する `data/workbench.db` を開きません。branchごとの
捨てて作り直せるWorkspaceを使い、起動前にrepoとDBのcontract／Package driftを
read-onlyで検査します。レビュー状態を固定seedへ戻す場合は、dev serverを止めて
`npm run workspace:seed` を実行します。このcommandはbranch既定Workspaceだけを
対象にし、`WORKBENCH_DB_PATH`などで指定した長寿命Workspaceは拒否します。

本物の判断台帳を明示的に開く場合だけ、`npm run dev:main-workspace` を使います。
この明示commandは残っているWorkspace環境変数よりmain Workspaceを優先します。
任意のWorkspaceは `WORKBENCH_DB_PATH` と `WORKBENCH_DATA_LIBRARY_PATH` で指定できます。
現在開いているパスは起動ログと画面右上の「ワークスペース」に表示されます。
この絶対パス表示はloopback上で動くローカル開発・Desktop環境の診断情報です。
起動前検査でcatalog不整合が出た場合は、[起動失敗の境界](docs/decisions/startup-failure-boundaries.md)
に従い、`npm run workspace:maintenance -- inspect`で停止中のWorkspaceを確認します。

## デスクトップアプリとして起動

初回だけ依存関係を準備します。

```powershell
uv sync --extra dev
npm install
npm run build
```

その後は次でElectronアプリを起動できます。Python APIはElectronが同時に起動・終了します。

```powershell
npm run dev:desktop
```

終了はアプリのウィンドウを閉じます。Electronは起動ごとに空きloopback portとlaunch tokenを作り、同時起動したAPIだけへ接続します。

自己完結型のユーザー単位installerとフォルダZIPは `npm run package:windows` で生成します。
Pythonやuvを必要としない配布物、保存先、削除方法、配布版のスモーク確認は [Windows配布](docs/operations/windows-distribution.md) を参照してください。

`npm run package:windows` は既定で前回の `release/` を消してから生成し、検証後は
installerとフォルダZIPだけを残します。比較のため以前の生成物を残す場合だけ
`powershell -File scripts/package-windows.ps1 -KeepPrevious` を使います。
すべての生成物を掃除する前には `npm run clean:dry-run` で対象を確認でき、
`npm run clean` は `release/`、`dist/`、`build/`、`output/`、テスト生成物だけを
削除します。`data/` と `models/` は対象にしません。

## 確認

検証は変更riskに応じた4段階です。
正本は [検証gate運用](docs/operations/verification-policy.md) と `scripts/verification-gates.json` です。

```powershell
npm.cmd run verify:edit -- backend/tests/test_screening_score.py
npm.cmd run verify:pr -- backend/tests/test_screening_score.py
```

全体checkpointとWindows配布を含むrelease acceptanceは、通常のPRごとに実行しません。

```powershell
npm run verify:checkpoint
npm run acceptance:release
```

未実行gateは成功扱いせずreportへ`not_run`と理由を残します。Actionsが利用できない場合も、同じrisk policyでローカル証拠と不足分をPR本文へ記録します。
CIはNode `22.20.0`、npm `11.4.2`、uv `0.9.15`を固定し、`package-lock.json`と`uv.lock`から依存関係を導入します。

モデルPackageを更新した場合は、対象Taskのbuilderでartifact、品質レポート、manifestを必ず同時に再生成します。新しいPackageの作成、検証、使用対象への切替、ロールバックは [モデルPackageのライフサイクル](docs/operations/model-package-lifecycle.md) の手順を使います。

`npm run task:inventory:check` はTask登録、source／Profile、active Package、capabilityのdriftを検出します。

### フロントエンドAPI契約

FastAPIのOpenAPIを正本として、`apps/web/src/generated/` のschemaとTypeScript型を生成します。生成物は手編集しません。

```powershell
npm run api:generate  # backendの契約変更後
npm run api:check     # schema・生成型のdrift検出
```

`npm run typecheck` はdrift checkも含みます。production UIのHTTPアクセスは `apps/web/src/shared/api/workbench-api.ts` を経由します。

## データ

`data/source/` のExcelとCSVは読取専用の正本として扱います。
同梱するsourceと、それを使うTask、Profile、active Packageの対応は [生成済みTask inventory](docs/contracts/task-inventory.json) で確認できます。

外部シート、列、単位、entity、relation、観測familyとアプリ内部の意味との対応は、データ形状に応じたDataset Profileで管理します。Profile schemaを万能な一種類へ押し込まず、すべての派生学習行でtarget eligibility、split group、provenance、除外理由を保持します。

最小教材を使ってExcelからModel Packageまで追う場合は [開発者向け教材ガイド](docs/examples/tutorial-data-pipeline.md) を参照してください。新しいsourceの構造と契約を確認する場合は、対応するProfile Workbench／verification commandを使います。

```powershell
uv run python backend/scripts/verify_dataset_source.py path/to/new-source.xlsx --json
```

Desktop版と明示的なmain Workspaceの候補、Candidate Revision、Project、Prediction
Snapshot、Screening Run、Decision Activity Run、実測、Chain実行・Snapshot・
不確かさRunは `data/workbench.db` に保存します。`npm run dev` はbranch別の
`.dev-workspaces/`を使うため、この判断台帳を変更しません。保存済み結果を新しい
sourceやPackageで自動再計算しません。

対応Taskでは候補一覧を画面からXLSXで入出力でき、焼鈍特性ではヒートパターンも往復保持されます。Chainの疎配合候補は、Projectが固定した科学master、商用catalog、Design Spaceと照合して保存します。

File: data/source/external/mpea_ground_truth_18021833.csv (part 1 of 4)
 ,,Composition (at%),,,,,,,,,,,,,,Processing,,20 C=RT,,,,,,,,,,Phases,,,,,,,,,,,Properties,,,,,,,,,,,,,,,
File_Name,Material,Fe,Ni,Co,Mn,Cr,Al,Ti,Cu,Si,V,Nb,B,Mo,Ta,"Homogenization? (Yes=1, No=0)",Homogenization temp (°C),Homogenization time (hr),"Rolling? (Yes=1, No=0)",Rolling temp (°C),Rolling %,"Recrystallization (Y=1, N=0)",Recrystallization temp (°C),Recrystallization Time (min),"Aging? (yes=1, No=0)",Aging temp (°C),Aging time (hr),"Matrix (FCC=1, BCC=2, L12=3, B2=4, Sigma=5)",Matrix volume percent (%),"Precipitates (None=0, L12=1, y''=2, B2=3, n=4, L21=5, Sig=6, BCC=7, FCC=8, Mu=9, HCP=10, Laves=11, ",Precipitate Size (nm),Precipitate volume percent (%),"Precipitates 2 (None=0, L12=1, y''=2, B2=3, n=4, L21=5, Sig=6, BCC=7, FCC=8, Mu=9, HCP=10, Laves=11, ",Precipitate size (nm),Precipitate volume percent (%),"Precipitates 3 (None=0, L12=1, y''=2, B2=3, n=4, L21=5, Sig=6, BCC=7, FCC=8, Mu=9, HCP=10, Laves=11, ",Precipitate size (nm),Precipitate volume percent (%),Ultimate Tensile Strength (MPa),Ultimate Compressive Strength (MPa),Tensile Yield Strength (Mpa),Compressive Yield Strength (Mpa),Hardness (HV),Tensile Ductility(%),Compressive Ductility (%),Non_Room_Temperature_Cryo_HT_Strength_Temperature,Non_Room_Temperature_Cryo_HT_Strength,Non_Room_Temperature_Cryo_HT_Ductility,,,,,,
A precipitation-hardened high-entropy alloy with outstanding tensile properties,Alloy A,25,25,25,0,25,0,0,0,0,0,0,0,0,0,Tube-sealed homogenization,1473K,4 h,0,,,0,,,0,,,"1 (Face‐Centered Cubic, FCC)",100,,,,,,,,,,453,,165,,,,,,,,,,,,,
A precipitation-hardened high-entropy alloy with outstanding tensile properties,Alloy B,23.5,23.5,23.5,0,23.5,4,2,0,0,0,0,0,0,0,Tube-sealed homogenization,1473K,4 h,0,,,0,,,0,,,1 (face‐centered cubic),100,,,,,,,,,,503,,,,,,,,,,,,,,,
A precipitation-hardened high-entropy alloy with outstanding tensile properties,Alloy P1,23.5,23.5,23.5,0,23.5,4,2,0,0,0,0,0,0,0,Tube-sealed homogenization,1473K,4 h,Cold rolling at room temperature (20 °C),20,30,Annealing (recrystallization) step,1273K,2 h,1,1073K,18 h,Face‐centered cubic (fcc) (Code 1),,"L12 (Ni₃(Ti,Al), g0 phase) (Code 1)",12.6,23.3,"L12 (Ni₃(Ti,Al), g0 phase) (Code 1)",46.3,16.2,"L21 (Ni₂AlTi phase, Heusler‐like structure) (Code 5)",>100,,1094,,645,,,39,,,,,,,,,,
A precipitation-hardened high-entropy alloy with outstanding tensile properties,Alloy P2,23.5,23.5,23.5,0,23.5,4,2,0,0,0,0,0,0,0,Tube-sealed homogenization,1473K,4 h,Cold rolling at room temperature (20 °C),20,70,0,,,1,923K,4 h,Face‐centered cubic (classification = 1),70,"L12 (classification = 1) – (This phase is the g0 phase, identified as Ni3(Ti,Al) with a superlattice L12 structure and a coherent interface with the fcc matrix.)",Approximately 9.7 nm in radius (i.e. roughly 20 nm in overall size),26.8,"L21 (classification = 5) – (This phase is identified as the Ni2AlTi phase exhibiting a Heusler‐like L21 structure. Although its hardening effect is noted to be minor, it is clearly distinguishable by TEM.)","Approximately 25.9 nm (characteristic particle size as measured, reported as the ‘radius’)",2.77,,,,1273,,1005,,,17,,,,,,,,,,
An as-cast high-entropy alloy with remarkable mechanical properties strengthened by nanometer precipitates,Complete (bulk) CoCrCuMnNi HEA,0,20,20,20,20,0,0,20,0,0,0,0,0,0,0,,,0,,,0,,,0,,,Face‐centered cubic (FCC) → Code 1,,"FCC → Code 8 (Cu‐rich, nanometer‐scale 'plate‐strip' precipitates confirmed by SAD patterns)",Approximately 5–50 nm,,FCC → Code 8 (nano‐scale domains typically in the inter‐dendrite zone with similar FCC structure),Approximately 5–10 nm,,,,,742,,458,,,40,,,,,,,,,,
Anomalous effect of lattice misfit on the coarsening behavior of multicomponent L12 phase,Nominal Composition Ni₂CoCrFeTi₀.₂Al₀.₁,18.9,37.7,18.9,0,18.9,1.9,3.8,0,0,0,0,0,0,0,1,1200,2 hr,1,20,70,1,1200,4 min,1,800,24 to 720 hr,Disordered face‐centered cubic (FCC),81.4,Ordered L1₂,"~10 nm (evolves with aging, transforming from spherical to round‐cornered cubes)",18.6,,,,,,,,,,,,,,800,,,,,,,,
Anomalous effect of lattice misfit on the coarsening behavior of multicomponent L12 phase,Nominal Composition Ni₂CoCrFeTi₀.₁₅Al₀.₁₅,18.9,37.7,18.9,0,18.9,2.8,2.8,0,0,0,0,0,0,0,1,1200,2 hr,1,20,70,1,1200,4 min,1,800,24 to 720 hr,Disordered face‐centered cubic (FCC),84.9,Ordered L1₂,~10 nm (coarsening with aging),15.1,,,,,,,,,,,,,,,,,,,,,,
Anomalous effect of lattice misfit on the coarsening behavior of multicomponent L12 phase,Nominal Composition Ni₂CoCrFeTi₀.₁Al₀.₂,18.9,37.7,18.9,0,18.9,3.8,1.9,0,0,0,0,0,0,0,1,1200,2 hr,1,20,70,1,1200,4 min,1,800,24 to 720 hr,Disordered face‐centered cubic (FCC),87.1,Ordered L1₂,"~10 nm (initially, with coarsening over time)",12.9,,,,,,,,,,,,,,,,,,,,,,
Concurrence of spinodal decomposition and nano-phase precipitation in a multi-component AlCoCrCuFeNi high-entropy alloy,"AlCoCrCuFeNi high-entropy alloy (Spray-cast, as-sprayed variant)",16.7,16.7,16.7,0,16.7,16.7,0,16.7,0,0,0,0,0,0,0,,,0,,,0,,,0,,,2,,"2 (body‐centered cubic); Fe–Cr‐rich plate (often associated with the disordered “A2” phase, here classified as BCC)",30 ± 3 nm,,4 (B2); Al–Ni‐rich plate (ordered B2 phase),38 ± 3 nm,,8 (face‐centered cubic); Cu‐rich precipitates that appear as small (oval) particles (observed with FCC symmetry in select diffraction patterns),~4 to 33 nm,,,,,,444,,,,,,,,,,,
Concurrence of spinodal decomposition and nano-phase precipitation in a multi-component AlCoCrCuFeNi high-entropy alloy,"AlCoCrCuFeNi high-entropy alloy (Spray-cast, annealed variant)",16.7,16.7,16.7,0,16.7,16.7,0,16.7,0,0,0,0,0,0,0,,,0,,,0,,,1,873,20,Body-Centered Cubic (BCC),,,,,,,,,,,,,,,460,,,,,,,,,,,
Concurrence of spinodal decomposition and nano-phase precipitation in a multi-component AlCoCrCuFeNi high-entropy alloy,AlCoCrCuFeNi high-entropy alloy (Melt-spun variant),16.7,16.7,16.7,0,16.7,16.7,0,16.7,0,0,0,0,0,0,0,,,0,,,0,,,0,,,2,,2 (body‐centered cubic); Fe–Cr‐rich plate,22 ± 3 nm,,4 (B2); Al–Ni‐rich plate,30 ± 3 nm,,"8 (face‐centered cubic); Cu‐rich precipitates (oval phase, with observed non‐crystalline region near grain boundary)",4–26 ± 3 nm,,,,,,539,,,,,,,,,,,
Design of ultrastrong but ductile medium-entropy alloy with controlled precipitations and heterogeneous grain structures,Co2CrNi1.5Al0.25Ti0.25,0,30,40,0,20,5,5,0,0,0,0,0,0,0,Yes (1),1200 °C (1473 K),4 hr,Yes (1),20 °C (ambient room temperature),85,0,,,1,700 °C (973 K),120 min (2 hr),Face-centered cubic (FCC) → Code 1,"Varies by region: RDG ~65.4%, MRG ~67.0%, NRG ~65.5%",L1₂ (ordered cubic) → Code 1,"Nearly equiaxed nanoparticles with size range 3–10 nm (average ~6.07 nm, RDG)",34.6% (in RDG),L1,Nanorods with average thickness ~8.06 nm and length ~32.74 nm (MRG),33.0% (in MRG),L1,"Nearly equiaxed nanoparticles with size range 3-7 nm (average ~5.67 nm, NRG)",34.5% (in NRG),1888,,1729,,,16,,77,2309,21.2,,,,,,
Design of ultrastrong but ductile medium-entropy alloy with controlled precipitations and heterogeneous grain structures,HGS‑HP MEA (Annealed 30 min),0,30,40,0,20,5,5,0,0,0,0,0,0,0,Yes,1473 K (≈1200°C),4 hr,Yes,20°C (ambient),85,Yes (Annealing),973 K (≈700°C),30 min,0,,,1,,1,,,,,,,,,,,,,,,,,,,,,,,,
Discontinuous precipitation leading to nano-rod intermetallic precipitates in an Al0.2Ti0.3Co1.5CrFeNi1.5 high entropy alloy results in an excellent strength-ductilit,SA condition,18.2,27.3,27.3,0,18.2,3.6,5.4,0,0,0,0,0,0,0,1,1150,6 hr,0,,,0,,,0,,,Face-centered cubic (FCC) [Classification: 1],91,L12 [Classification: 1],5 nm,9,,,,,,,597,,373,,,59,,,,,,,,,,
Discontinuous precipitation leading to nano-rod intermetallic precipitates in an Al0.2Ti0.3Co1.5CrFeNi1.5 high entropy alloy results in an excellent strength-ductilit,SA750 condition,18.2,27.3,27.3,0,18.2,3.6,5.4,0,0,0,0,0,0,0,1,1150,6 hr,0,,,0,,,1,750,50 hr,Face‐Centered Cubic (FCC) [Classification = 1],54,L12 [Classification = 1],25,40,L12 [Classification = 1],,6,,,,989,,796,,,17,,650,702,,,,,,,
Discontinuous precipitation leading to nano-rod intermetallic precipitates in an Al0.2Ti0.3Co1.5CrFeNi1.5 high entropy alloy results in an excellent strength-ductilit,60CRA condition,18.2,27.3,27.3,0,18.2,3.6,5.4,0,0,0,0,0,0,0,1,1150,6 hr,1,20,60,1,750,50 hr,0,,,Face‐centered cubic (FCC) (code 1),,"L12 (nearly spherical/globular in non‐recrystallized, coarse FCC regions; code 1)",105,,"L12 (discontinuous precipitation in recrystallized, fine FCC regions with lamellar/cellular morphology; nano‐rod similar in nature to that in 90CRA)","380 nm in length, 60 nm in width",1.7,L21 (grain‐boundary precipitate; code 5),,1.7,1386,,1142,,,14,,,,,,,,,,
Discontinuous precipitation leading to nano-rod intermetallic precipitates in an Al0.2Ti0.3Co1.5CrFeNi1.5 high entropy alloy results in an excellent strength-ductilit,90CRA condition,18.2,27.3,27.3,0,18.2,3.6,5.4,0,0,0,0,0,0,0,1,1150,6 hr,1,20,90,1,750,50 hr,0,,,Face‐centered cubic (FCC) (Classification value = 1),53.3,L12 (ordered intermetallic) (Classification value = 1),Nano‐rod morphology with an approximate length of 330 nm and a diameter on the order of 30 nm,45,L21 (also related to the B2 structure; indexed at grain boundaries) (Classification value = 5),,1.7,,,,1586,,1396,,,14,,500,,,,,,,,
Effect of coherent L12 nanoprecipitates on the tensile behavior of a fcc-based high-entropy alloy,Material Variant A (Precipitate‐strengthened),18.29,37.55,18.69,0,18.94,2.72,0,3.81,0,0,0,0,0,0,Yes (1),1200,24 hr,Yes (1),20 °C (room‐temperature rolling),93,Yes (1),700 °C,20 hr (1200 min),0,,,Face‐Centered Cubic (FCC) [Classification code: 1],,"L12 (ordered, coherent nanoprecipitates); specifically identified as (Ni,Cu)₃Al [Classification code: 1 for L12]",18.3,,,,,,,,1048,,719,,,30.4,,,,,,,,,,
Effect of coherent L12 nanoprecipitates on the tensile behavior of a fcc-based high-entropy alloy,Material Variant B (Single‐phase),18.29,37.55,18.69,0,18.94,2.72,0,3.81,0,0,0,0,0,0,Yes (1),1200,24 hr,Yes (1),20 °C (room‐temperature rolling),93,Yes (1),800 °C,1 hr (60 min),0,,,"1 (Face-Centered Cubic, FCC)",100,,,,,,,,,,732,,460,,,31.7,,,,,,,,,,
Engineering multi-scale B2 precipitation in a heterogeneous FCC based microstructure to enhance the mechanical properties of a Al0.5Co1.5CrFeNi1.5 high entropy alloy,Al0.5Co1.5CrFeNi1.5 - Single–phase FCC Condition,18.18,27.27,27.27,0,18.18,9.1,0,0,0,0,0,0,0,0,1,1150,6,0,,,0,,,0,,,"1 (face‐centered cubic, FCC)",100,,,,,,,,,,453,,180,,,62,,,,,,,,,,
Engineering multi-scale B2 precipitation in a heterogeneous FCC based microstructure to enhance the mechanical properties of a Al0.5Co1.5CrFeNi1.5 high entropy alloy,Al0.5Co1.5CrFeNi1.5 - SA750 Condition,18.18,27.27,27.27,0,18.18,9.1,0,0,0,0,0,0,0,0,1,1150,6,0,,,0,,,1,750,50,Face‐centered cubic (FCC) [Code = 1],approx 85,L12 (ordered “γ′”) [Precipitate Code: L12 = 1],10.2,12.1,B2 [Precipitate Code: B2 = 3],,small (minor) fraction,,,,720,,360,,,48,,,,,,,,,,
Engineering multi-scale B2 precipitation in a heterogeneous FCC based microstructure to enhance the mechanical properties of a Al0.5Co1.5CrFeNi1.5 high entropy alloy,Al0.5Co1.5CrFeNi1.5 - CR750 Condition,18.18,27.27,27.27,0,18.18,9.1,0,0,0,0,0,0,0,0,1,1150,6,1,20,60,1,750,50,0,,,Face‐centered cubic (FCC) [Code = 1],65,B2 [Precipitate Code: B2 = 3],760,35,Ordered B2 precipitate,from about 80 nm up to ~1.2 µm,,,,,1020,,790,,,20% tensile strain,,,,,,,,,,
Enhancing strength and strain hardenability via deformation twinning in fcc-based high entropy alloys reinforced with intermetallic compounds,"Al0.3CoCrFeNi - Coarse-Grained, Single-Phase fcc",23.4,23.4,23.1,0,23.4,6.7,0,0,0,0,0,0,0,0,Yes,1150,1 hr,Yes,20,90%,Yes,1150,30 min,0,,,face‐centered cubic (classified as 1),100,,,,,,,,,,410 ± 42,,159 ± 22,,,65 ± 3,,,,,,,,,,
Enhancing strength and strain hardenability via deformation twinning in fcc-based high entropy alloys reinforced with intermetallic compounds,"Al0.3CoCrFeNi - Refined, Triplex Microstructure with fcc + intermetallics",23.4,23.4,23.1,0,23.4,6.7,0,0,0,0,0,0,0,0,0,,,0,,,0,,,0,,,1,80,3,,10,6,,10,,,,1039,,840,,,30-32%,,,,,,,,,,
Enhancing strength-ductility synergy in a casting non-equiatomic NiCoCr-based high-entropy alloy by Al and Ti combination addition,AT0,0,43.8,37.5,0,18.8,0,0,0,0,0,0,0,0,0,0,,,0,,,0,,,0,,,Face‐Centered Cubic (FCC) (Code: 1),100,,,,,,,,,,447,,147,,,,,,,,,,,,,
Enhancing strength-ductility synergy in a casting non-equiatomic NiCoCr-based high-entropy alloy by Al and Ti combination addition,AT5,0,39.4,33.8,0,16.9,5,5,0,0,0,0,0,0,0,0,,,0,,,0,,,0,,,Face‐Centered Cubic (FCC) [Classification Code: 1],34,Ordered L1₂ phase [Classification Code: 1],~93 nm (average; ±31 nm dispersion),66,,,,,,,1004,,792,,,38.2,,Range from approximately 93 K (cryogenic) to 873 K (high temperature),,,,,,,,
Grain refinement of non-equiatomic Cr-rich CoCrFeMnNi high-entropy alloys through combination of cold rolling and precipitation of σ phase,10Cr,20,30,20,20,10,0,0,0,0,0,0,0,0,0,0,,,1,20 °C,90,1,1273 K,1 h,0,,,Face‐centered cubic (fcc) [Classification Code = 1],100%,,,,,,,,,,,,,,,,,Range from approximately 93 K (cryogenic) to 873 K (high temperature),,,,,,,,
Grain refinement of non-equiatomic Cr-rich CoCrFeMnNi high-entropy alloys through combination of cold rolling and precipitation of σ phase,20Cr,20,20,20,20,20,0,0,0,0,0,0,0,0,0,0,,,1,20 °C,90,1,1273 K,1 h,0,,,Face‑Centered Cubic (fcc) (classification = 1),100%,,,,,,,,,,,,,,,,,Range from approximately 93 K (cryogenic) to 873 K (high temperature),Not provided; yield strength increases as temperature decreases,Not provided; large elongation observed even at 93 K,,,,,,
Grain refinement of non-equiatomic Cr-rich CoCrFeMnNi high-entropy alloys through combination of cold rolling and precipitation of σ phase,25Cr,20,15,20,20,25,0,0,0,0,0,0,0,0,0,0,,,1,20 °C,90,1,1273 K,1 h,0,,,Fully recrystallized face‑centered cubic (fcc) with annealing twins (classification = 1),78%,Tetragonal σ phase,,22%,,,,,,,>730 MPa,,,,,,,Range from approximately 93 K (cryogenic) to 873 K (high temperature),,,,,,,,
Grain refinement of non-equiatomic Cr-rich CoCrFeMnNi high-entropy alloys through combination of cold rolling and precipitation of σ phase,25Cr (TTT),20,15,20,20,25,0,0,0,0,0,0,0,0,0,1,1100 °C,1 hr,1,20 °C,90,0,,,1,700–1100 °C,~0.003–1 hr,,,,,,,,,,,,>900 MPa,,above about 400 MPa,,,56,,93 K and 873 K,,Large ductility observed at 93 K; exact elongation value not provided,,,,,,
High temperature strengthening via nanoscale precipitation in wrought CoCrNi-based medium-entropy alloys,AT00,0,33.3,33.3,0,33.3,0,0,0,0,0,0,0,0,0,Solution treatment performed immediately after casting (as‑cast),1100,2 hr,0,,,Annealing after forging,1100,2 hr (120 min),1,850,10 hr,1 [face‑centered cubic (fcc)],~100%,,,,,,,,,,721,,244,,153,,,700,"Yield: ~141 MPa, Ultimate: ~387 MPa",,,,,,,
High temperature strengthening via nanoscale precipitation in wrought CoCrNi-based medium-entropy alloys,AT22,0,32,32,0,32,2,2,0,0,0,0,0,0,0,Solution treatment performed immediately after casting (as‑cast),1100,2 hr,0,,,Annealing after forging,1100,2 hr (120 min),1,850,10 hr,Face‑centered cubic (fcc) → Code 1,,γ′ phase having L12 crystal structure → Code 1 (forms as discontinuous (DP) colonies along grain boundaries),,,,,,,,,909,,476,,,61.1,,700,"Yield: ~141 MPa, Ultimate: ~387 MPa",,,,,,,
High temperature strengthening via nanoscale precipitation in wrought CoCrNi-based medium-entropy alloys,ATT221,0,31.7,31.7,0,31.7,2,2,0,0,0,0,0,0,1,Solution treatment performed immediately after casting (as‑cast),1100,2 hr,0,,,Annealing after forging,1100,2 hr (120 min),1,850,10 hr,1 (face‑centered cubic),82.80%,"1 (L12 structure, i.e. γ′ phase)",Approximately 28.8 nm (spherical/quasi‑cuboid morphology),17.2,4 (η phase with hexagonal structure),,,,,,1173,,773,,315,39.4,,700,"Yield: ~620 MPa, Ultimate: ~939 MPa",28.3,,,,,,
High-content ductile coherent nanoprecipitates achieve ultrastrong high-entropy alloys,Al0.5Cr0.9FeNi2.5V0.2 Alloy (ST),19.6,49,0,0,17.6,9.8,0,0,0,4,0,0,0,0,Yes,1200,24,0,,,0,,,0,,,1,100,,,,,,,,,,560,,274,,,,,,,,,,,,,
High-content ductile coherent nanoprecipitates achieve ultrastrong high-entropy alloys,Al0.5Cr0.9FeNi2.5V0.2 Alloy (600A),19.6,49,0,0,17.6,9.8,0,0,0,4,0,0,0,0,Yes,1200,24,Yes,20,72,0,,,1,600 °C,1,1,43.7,1,35,50.1,7,50,6.2,,,,1905,,1810,,,9-10%,,,,,,,,,,
High-content ductile coherent nanoprecipitates achieve ultrastrong high-entropy alloys,Al0.5Cr0.9FeNi2.5V0.2 Alloy (700A),19.6,49,0,0,17.6,9.8,0,0,0,4,0,0,0,0,Yes,1200,24,Yes,20,72,0,,,1,700 °C,1,1,50,1,35,44,7,50nm,6,,,,1763,,1570,,,9-10%,,,,,,,,,,
Improving mechanical properties of an FCC high-entropy alloy by γ′ and B2 precipitates strengthening,Annealed HEA (C),27.23,26.83,26.64,0,9.25,8.13,1.03,0,0,0,0.89,0,0,0,Yes,1190,6,Yes,20,80,Yes,1100,60,0,,,1,100,,,,,,,,,,701.8,,280.7,,,47.1,,,,,,,,,,
Improving mechanical properties of an FCC high-entropy alloy by γ′ and B2 precipitates strengthening,One-step aged HEA (S1),27.23,26.83,26.64,0,9.25,8.13,1.03,0,0,0,0.89,0,0,0,Yes,1190,6,Yes,20,80,Yes,1100,60,1,845,4,1,90.98,3,241,2.85,γ′(1),19.5,6.17,,,,863.5,,491.5,,,32.6,,,,,,,,,,
Improving mechanical properties of an FCC high-entropy alloy by γ′ and B2 precipitates strengthening,Two-step aged HEA (S2),27.23,26.83,26.64,0,9.25,8.13,1.03,0,0,0,0.89,0,0,0,Yes,1190,6,Yes,20,80,Yes,1100,60,1,"845, then 720","4, then 10",1,57.88,3,287,4.56,γ′(1),21.5,5.72,Smallest γ′ phase (L12),9.5,31.84,1285.9,,863.5,,,28.2,,600°C 630°C 650°C 700°C,"yield strength:
619.6
605.3
584.3
557.2
Ultimate Compressive Strength:
939.9
880.5
823.4
714.3","35.9
38.3
38.8
40.3",,,,,,
Influence of fine-scale B2 precipitation on dynamic compression and wear properties in hypo-eutectic Al0.5CoCrFeNi high-entropy alloy,Al0.5CoCrFeNi_HRA,22.2,22.2,22.2,0,22.2,11.2,0,0,0,0,0,0,0,0,Yes,1150,≈5 minutes (≈0.083 hr),Yes,700,50,Yes,1150,5 minutes,0,,,Face‑Centered Cubic (FCC),80.6,3,,9.1,B2,1-10μm,8.2,B2,"Approximately 200 nm (average needle‑shaped, fine‑scale)",2.1,1344,1157,1284,668,250.6,8,18,,,,,,,,,
Influence of fine-scale B2 precipitation on dynamic compression and wear properties in hypo-eutectic Al0.5CoCrFeNi high-entropy alloy,Al0.5CoCrFeNi_HRA-700_1hr,22.2,22.2,22.2,0,22.2,11.2,0,0,0,0,0,0,0,0,Yes,1150,≈5 minutes (≈0.083 hr),Yes,700,50,Yes,1150,5 minutes,1,700,1 hour,1,,3,,,3,1-10μm,,3,~200 nm,,,1168,,682,258.2,,,,,,,,,,,
Influence of fine-scale B2 precipitation on dynamic compression and wear properties in hypo-eutectic Al0.5CoCrFeNi high-entropy alloy,Al0.5CoCrFeNi_HRA-700_4hr,22.2,22.2,22.2,0,22.2,11.2,0,0,0,0,0,0,0,0,Yes,1150,≈5 minutes (≈0.083 hr),Yes,700,50,Yes,1150,5 minutes,1,700,4 hours,1,,3,,9,3,1-10μm,Between 8.2 and 12.5% (exact value not given for 4 h but intermediate),3,200,Between 2.1 and 10.3% (exact value not given for 4 h but intermediate),,1312,,867,254.5,,,,,,,,,,,
Influence of fine-scale B2 precipitation on dynamic compression and wear properties in hypo-eutectic Al0.5CoCrFeNi high-entropy alloy,Al0.5CoCrFeNi_HRA-700_20hr,22.2,22.2,22.2,0,22.2,11.2,0,0,0,0,0,0,0,0,Yes,1150,≈5 minutes (≈0.083 hr),Yes,700,50,Yes,1150,5 minutes,1,700,20 hours,1,,3,,Between ~9% (HRA) and ~10% (80 h); exact 20 h fraction not explicitly reported; (In HRA specifically: 9.1±2.7%),3,,Between ~8% (HRA) and ~12-13% (80 h); exact 20 h fraction not explicitly reported; (In HRA specifically: 8.2 ± 3.1%),3,~200 nm (fine-scale needles),Between ~2% (HRA) and ~10% (80 h); exact 20 h fraction not explicitly reported; (In HRA specifically: 2.1±1.1%),,1404,,997,296.4,,,,,,,,,,,
Influence of fine-scale B2 precipitation on dynamic compression and wear properties in hypo-eutectic Al0.5CoCrFeNi high-entropy alloy,Al0.5CoCrFeNi_HRA-700_40hr,22.2,22.2,22.2,0,22.2,11.2,0,0,0,0,0,0,0,0,Yes,1150,≈5 minutes (≈0.083 hr),Yes,700,50,Yes,1150,5 minutes,1,700,40 hours,FCC,,3,,Between 9.1% (HRA) and 9.8% (80 h); exact value not reported,3,1-10μm,Between 8.2 and 12.5% (exact value not reported for 40 h but intermediate),3,200,Between 2.1 and 10.3% (exact value not reported for 40 h but intermediate),,1452,,1196,283.5,,,,,,,,,,,
Influence of fine-scale B2 precipitation on dynamic compression and wear properties in hypo-eutectic Al0.5CoCrFeNi high-entropy alloy,Al0.5CoCrFeNi_HRA-700_80hr,22.2,22.2,22.2,0,22.2,11.2,0,0,0,0,0,0,0,0,Yes,1150,≈5 minutes (≈0.083 hr),Yes,700,50,Yes,1150,5 minutes,1,700,80 hours,Face‑Centered Cubic (FCC),67.4,3,,9.8,B2,1–10 μm range,12.5,B2,200,10.3,,1503,,1352,302.2,,,,,,,,,,,
L21-strengthened face-centered cubic high-entropy alloy with high strength and ductility,Ti6Al5 HEA,20.36,24.75,20.96,0,22.82,5.04,6.07,0,0,0,0,0,0,0,1 (Yes),1423 K ≈ 1150 °C,2 h,1 (Yes),Room temperature (set as 20 °C) [Cold rolling],80% thickness reduction,1 (Yes),1423 K ≈ 1150 °C,1.5 min,1,1053 K ≈ 780 °C,4 h,1 (face‐centered cubic),50.8,1 (L12),10.3,18.8,5 (L21),130.7,30.4,,,,1597,,1136,,,25.3,,,,,,,,,,
Multicomponent intermetallic nanoparticles and superb mechanical behaviors of complex alloys,Al7Ti7,28.67,28.67,28.67,0,0,7,7,0,0,0,0,0,0,0,Yes,1150,Approximately 2 hours,Cold rolling,20,~65%,Yes,1150,Approximately 1.5 minutes,1,780,4 hours,Face‐centered cubic (FCC) [Classification value: 1],~45–50%,"Ordered intermetallic phase (Lh MCINP, analogous to L1₂; classified here as 1)",,,,,,,,,,,1028,,,,,,,,,,,,,
Multicomponent intermetallic nanoparticles and superb mechanical behaviors of complex alloys,Al8Ti6,28.67,28.67,28.67,0,0,8,6,0,0,0,0,0,0,0,Yes,1150,Approximately 2 hours,Cold rolling,20,~65%,Yes,1150,Approximately 1.5 minutes,1,780,4 hours,Face‐centered cubic (classification = 1),~45–50%,1,,,,,,,,,,,,,,10,,,,,,,,,,
On the correlation between L12 nanoparticles and mechanical properties of (NiCo)52+2x(AlTi)4+2xFe29-4xCr15 (x=0-4) high-entropy alloys,Al2Ti2,29,26,26,0,15,2,2,0,0,0,0,0,0,0,1,1150,2 hours,1,20,70,1,1150,5 minutes,1,800,4 hours,Face‐centered cubic (FCC),99.6,L12,,0.4,,,,,,,,,345,,188,,,,,,,,,,,
On the correlation between L12 nanoparticles and mechanical properties of (NiCo)52+2x(AlTi)4+2xFe29-4xCr15 (x=0-4) high-entropy alloys,Al3Ti3,25,27,27,0,15,3,3,0,0,0,0,0,0,0,1,1150,2 hours,1,20,70,1,1150,5 minutes,1,800,4 hours,Face‐centered cubic (code 1),93.4,L12 (code 1),,6.6,,,,,,,,,345,,216 ± 2 HV,,,,,,,,,,,
On the correlation between L12 nanoparticles and mechanical properties of (NiCo)52+2x(AlTi)4+2xFe29-4xCr15 (x=0-4) high-entropy alloys,Al4Ti4,21,28,28,0,15,4,4,0,0,0,0,0,0,0,1,1150,2 hours,1,20,70,1,1150,5 minutes,1,800,4 hours,"1 (Face‐Centered Cubic, FCC)",86.8,1 (L12),15.7,13.2,,,,,,,1010,,635,,333 ± 5 HV,31,,,,,,,,,,
On the correlation between L12 nanoparticles and mechanical properties of (NiCo)52+2x(AlTi)4+2xFe29-4xCr15 (x=0-4) high-entropy alloys,Al5Ti5,17,29,29,0,15,5,5,0,0,0,0,0,0,0,1,1150,2 hours,1,20,70,1,1150,5 minutes,1,800,4 hours,Face-centered cubic (FCC),84.4,L12,25.7,15.6,,,,,,,1074,,753,,354 ± 2 HV,23,,,,,,,,,,
On the correlation between L12 nanoparticles and mechanical properties of (NiCo)52+2x(AlTi)4+2xFe29-4xCr15 (x=0-4) high-entropy alloys,Al5.5Ti5.5,15,29.5,29.5,0,15,5.5,5.5,0,0,0,0,0,0,0,1,1150,2 hours,1,20,70,1,1150,5 minutes,1,800,4 hours,Face‐Centered Cubic (FCC) [Classification Code: 1],83.4,L12 [Classification Code: 1],≈19.5 nm (±0.6 nm),16.6,,,,,,,>1100 MPa,,≥850 MPa,,384 ± 3 HV,~13%,,,,,,,,,,
On the correlation between L12 nanoparticles and mechanical properties of (NiCo)52+2x(AlTi)4+2xFe29-4xCr15 (x=0-4) high-entropy alloys,Al6Ti6,13,30,30,0,15,6,6,0,0,0,0,0,0,0,1,1150,2 hours,1,20,70,1,1150,5 minutes,1,800,4 hours,Face-Centered Cubic (FCC),81.5,L12,23.7,18.5,,,,,,,More than 1100 MPa,,At least ~850 MPa,,392 ± 5 HV,Approximately 13% elongation,,,,,,,,,,
Superior high-temperature properties and defomation-induced planar faults in a novel L12-strengthened high-entropy alloy,Al4 HEA,16,32,32,0,16,4,0,0,0,0,0,0.02 wt.%,0,0,Yes,1200,2 hr,Yes,20 °C (cold rolling at room temperature),66,Yes,1200,1.5 min,1,800,24 hr (optimal),"1 (Face‑centered cubic, FCC)",100,,,,,,,,,,,,,,,,,,,,,,,,,
Superior high-temperature properties and defomation-induced planar faults in a novel L12-strengthened high-entropy alloy,Nb4 HEA,16,32,32,0,16,,0,0,0,0,4,0.02 wt.%,0,0,Yes,1200,2 hr,Yes,20 °C (cold rolling at room temperature),66,Yes,1200,1.5 min,1,800,24 hr (optimal),Face‑centered cubic (FCC),67.9,"D019 phase (ordered, needle‑shaped, closest match: HCP)",34.5 ± 14.1 nm,32.1,,,,,,,,,,,,30,,,,,,,,,,
Superior high-temperature properties and defomation-induced planar faults in a novel L12-strengthened high-entropy alloy,Al2Nb4 HEA,15.7,31.3,31.3,0,15.7,2,0,0,0,0,4,0.02 wt.%,0,0,Yes,1200,2 hr,Yes,20 °C (cold rolling at room temperature),66,Yes,1200,1.5 min,1,800,24 hr (optimal),Face‑centered cubic (FCC) → Code 1,66,Needle‑shaped precipitates identified as the D019 phase (classified as HCP → Code 10),34.5,11.6,Cuboidal precipitates identified as the L12 phase (directly assigned → Code 1),15.1,22,,,,,,,,,30,,,,,,,,,,
Superior high-temperature properties and defomation-induced planar faults in a novel L12-strengthened high-entropy alloy,Al4Nb4 HEA,15.3,30.7,30.7,0,15.3,4,0,0,0,0,4,0.02 wt.%,0,0,Yes,1200,2 hr,Yes,20 °C (cold rolling at room temperature),66,Yes,1200,1.5 min,1,800,24 hr (optimal),Face‑centered cubic (FCC) [classified as “1” in the scheme],49,L12 phase [classified as “1”],≈39.0 nm (±9.7 nm),51,,,,,,,1232,,850,,440,30% elongation,,760,720,,,,,,,
Tailoring nanoprecipitates for ultra-strong high-entropy alloys via machine learning and prestrain aging,Recrystallized HEA,28,32,28,0,3,3,6,0,0,0,0,0,0,0,Yes,1200,2 hr,Yes,20,80,Yes,1000,1 min,0,,,FCC,100,,,0,,,0,,,0,1060,,670,,,39,,,,,,,,,,
Tailoring nanoprecipitates for ultra-strong high-entropy alloys via machine learning and prestrain aging,As-Aged Sample,28,32,28,0,3,3,6,0,0,0,0,0,0,0,0,,,Primary cold rolling,20,80,1,1000,1,1,700,60 minutes,Face‐centered cubic (FCC),50,Ordered δ′ phase with an L12 superlattice (classification code: 1),30 ± 6 nm,50,,,,,,,1340,,1030,,,21% elongation,,,,,,,,,,
Tailoring nanoprecipitates for ultra-strong high-entropy alloys via machine learning and prestrain aging,Prestrain-Aged Sample,28,32,28,0,3,3,6,0,0,0,0,0,0,0,0,,,Primary cold rolling,20,80,1,1000,1,1,700,60 minutes,Face‐centered cubic (FCC),48,Ordered δ′ phase with an L12 superlattice (classification code: 1),19 ± 4 nm,52,,,,,,,1650,,1310,,,15% elongation,,,,,,,,,,
The microstructure and mechaincal properties of novel Al-Cr-Fe-Mn-Ni high-entropy alloys with trimodal distributions of coherent B2 precipitates,A5 (Al₀.₅CrFeMnNi),22.22,22.22,0,22.22,22.22,11.11,0,0,0,0,0,0,0,0,0,,,0,,,0,,,0,,,2,19.2,3,580,15.3,3,530,47.8,3,22,17.6,,,,1091,353,,>45%,,,,,,,,,
The microstructure and mechaincal properties of novel Al-Cr-Fe-Mn-Ni high-entropy alloys with trimodal distributions of coherent B2 precipitates,A6 (Al₀.₆CrFeMnNi),21.74,21.74,0,21.74,21.74,13.04,0,0,0,0,0,0,0,0,0,,,0,,,0,,,0,,,2,18.9,3,510,26.8,3,485,39.9,3,21,14.4,,,,1125-1130,,,>45%,,,,,,,,,
The microstructure and mechaincal properties of novel Al-Cr-Fe-Mn-Ni high-entropy alloys with trimodal distributions of coherent B2 precipitates,A7 (Al₀.₇CrFeMnNi),21.28,21.28,0,21.28,21.28,14.89,0,0,0,0,0,0,0,0,0,,,0,,,0,,,0,,,2,22.5,3,480,33,3,450,33.6,3,20,10.9,,,,1160,,,>45%,,,,,,,,,
The microstructure and mechaincal properties of novel Al-Cr-Fe-Mn-Ni high-entropy alloys with trimodal distributions of coherent B2 precipitates,A8 (Al₀.₈CrFeMnNi),20.83,20.83,0,20.83,20.83,16.67,0,0,0,0,0,0,0,0,0,,,0,,,0,,,0,,,2,16.5,3,395,38,3,415,34.7,3,17,10.8,,,,1200,386,,>45%,,,,,,,,,
Ultrahigh-strength and ductile superlattice alloys with nanoscale disordered interfaces,complete (bulk) alloy,8.8,43.9,22.4,0,0,10.7,11.7,0,0,0,0,2.5,0,0,0,,,0,,,0,,,0,,,L12 (classification code 3),99.87,Face-centered cubic (FCC; classification code 8),5,0.13,,,,,,,1611 ± 2,,1040 ± 61,,417 ± 8 HV,25 ± 1%,,800,,,,,,,,
A Novel L12-strengthened multicomponent Co-rich high-entropy alloy with both high y'-solvus temperature and superior high-temperature strength,Multicomponent Co-rich high-entropy alloy - Recrystallized,0,28.8,43.1,0,10.2,10,2.1,0,0,0,1.5,0,2.2,2.1,Yes,1200,2,Yes,20,50,Yes,1200,2,0,,,γ phase with a face-centered cubic (FCC) crystal structure (Classification: 1 — FCC),100,,,,,,,,,,,,,,310 ± 6 HV,,,,,,,,397,3008,,0.868018617
A Novel L12-strengthened multicomponent Co-rich high-entropy alloy with both high y'-solvus temperature and superior high-temperature strength,Multicomponent Co-rich high-entropy alloy - Aged,0,28.8,43.1,0,10.2,10,2.1,0,0,0,1.5,0,2.2,2.1,Yes,1200,2,Yes,20,50,Yes,1200,2,Yes,800,72h,γ phase with a face-centered cubic (FCC) crystal structure (Classification: 1 — FCC),,γ′ phase with L1_2 ordering,"Cuboidal, high-density",,,,,,,,,,,,407 ± 13 HV,>20%,,"800, 900","corresponding 755, 664",,,,,,,
Co‑introduction of precipitate hardening and TRIP in a TWIP high‑entropy alloy using friction stir alloying,Material 2 - Ti–alloyed Ni–Si5–HEA FSA,41.3,9.3,0,27.3,14.3,0,3.5,0,4.3,0,0,0,0,0,0,,,0,,,0,,,0,,,γ phase (face‐centered cubic),100,,,,,,,,,,725,,554,,,,,,,,,,,,,
Co‑introduction of precipitate hardening and TRIP in a TWIP high‑entropy alloy using friction stir alloying,Material 2 - Ti–alloyed Ni–Si5–HEA FSA + Anneal,41.3,9.3,0,27.3,14.3,0,3.5,0,4.3,0,0,0,0,0,0,,,0,,,0,,,1,900,4 hr,γ phase (face‐centered cubic),79,Ni3Ti intermetallic,~5 nm,minority,ε phase (HCP),,21,,,,958,,736,,,,,,,,,,,,,
Co‑introduction of precipitate hardening and TRIP in a TWIP high‑entropy alloy using friction stir alloying,Material 1 - Base Ni–Si5–HEA as-cast,42.8,9.6,0,28.3,14.8,0,0,0,4.5,0,0,0,0,0,0,,,0,,,0,,,0,,,γ phase (face‐centered cubic),100,,,,,,,,,,367,,288,,,6,,,,,,,,,,
Co‑introduction of precipitate hardening and TRIP in a TWIP high‑entropy alloy using friction stir alloying,Material 1 - Base Ni–Si5–HEA FSP,42.8,9.6,0,28.3,14.8,0,0,0,4.5,0,0,0,0,0,0,,,0,,,0,,,0,,,γ phase (face‐centered cubic),100,,,,,,,,,,645,,451,,,43,,,,,,,,,,
Control of nanoscale precipitation and elimination of intermediatetemperature embrittlement in multicomponent high-entropy alloys,Al6Ti6 HEA - As-Solutionized,13,29.9,30,0,15,6,6,0,0,0,0,0.1,0,0,1,1165,2 h,1,20 °C (cold rolling at ambient temperature),~65%,1,1165,2 min,0,,,Face-Centered Cubic (FCC) (Code 1),100% - 27% - 1.19% = 71.81%,"L12 ordered phase – identified as (Ni,Co,Fe,Cr)₃(Ti,Al) (Code 1)",12,24,,,,,,,,,,,,,,,,,,,,,,
Control of nanoscale precipitation and elimination of intermediatetemperature embrittlement in multicomponent high-entropy alloys,"Al6Ti6 HEA - One-Step Aged (800 °C, 720 h)",13,29.9,30,0,15,6,6,0,0,0,0,0.1,0,0,1,1165,2 h,1,20 °C (cold rolling at ambient temperature),~65%,1,1165,2 min,1,800 °C,"720 h(corresponding to the following phases and properties, but paper said whole experiment is based on time 24 to 720h)",Face-Centered Cubic (FCC) (Code 1),100% - 37% - 0.87% = 62.13%,"L12 ordered phase – identified as (Ni,Co,Fe,Cr)₃(Ti,Al) (Code 1)",93.7,37,"Heusler phase (L21‑type, BCC)",,0.87,,,,,,,,,,,700,,3,,,,,,
Control of nanoscale precipitation and elimination of intermediatetemperature embrittlement in multicomponent high-entropy alloys,"Al6Ti6 HEA - One-Step Aged (900 °C, 720 h)",13,29.9,30,0,15,6,6,0,0,0,0,0.1,0,0,1,1165,2 h,1,20 °C (cold rolling at ambient temperature),~65%,1,1165,2 min,1,900 °C,"720 h(corresponding to the following phases and properties, but paper said whole experiment is based on time 24 to 720h)",Face-Centered Cubic (FCC) (Code 1),100% - 27% - 1.19% = 71.81%,"L12 ordered phase – identified as (Ni,Co,Fe,Cr)₃(Ti,Al) (Code 1)",308.3,27,"Heusler phase (L21‑type, BCC)",,1.19,,,,,,,,,,,700,,,,,,,,
Control of nanoscale precipitation and elimination of intermediatetemperature embrittlement in multicomponent high-entropy alloys,"Al6Ti6 HEA - One-Step Aged (1000 °C, 720 h)",13,29.9,30,0,15,6,6,0,0,0,0,0.1,0,0,1,1165,2 h,1,20 °C (cold rolling at ambient temperature),~65%,1,1165,2 min,1,1000 °C,"720 h(corresponding to the following phases and properties, but paper said whole experiment is based on time 24 to 720h)",Face-Centered Cubic (FCC) (Code 1),83,"L12 ordered phase – identified as (Ni,Co,Fe,Cr)₃(Ti,Al) (Code 1)",780.4,17,,,,,,,,,,,,,,700,,,,,,,,
Control of nanoscale precipitation and elimination of intermediatetemperature embrittlement in multicomponent high-entropy alloys,Al6Ti6 HEA - Duplex Aged (1000 °C for 4h + 800 °C for 24h),13,29.9,30,0,15,6,6,0,0,0,0,0.1,0,0,1,1165,2 h,1,20 °C (cold rolling at ambient temperature),~65%,1,1165,2 min,1,1000 °C for 4 h then 800 °C for 24 h,4 h + 24 h,Face-Centered Cubic (FCC) (Code 1),,"L12 ordered phase – identified as (Ni,Co,Fe,Cr)₃(Ti,Al) (Code 1)","145+- 30, 36+-5",,,,,,,,,,,,,,,700,1GPa,,,,,,,
Design of D022 superlattice with superior strengthening effect in high entropy alloys,Ni2CoCrFeNb0.15_SolidSolution,19.4,38.8,19.4,0,19.4,0,0,0,0,0,2.9,0,0,0,Yes,1200,2 h,Cold Rolling,20,Approximately 70% thickness reduction (final thickness ~1.5 mm),Yes,1200,4 min,0,,,FCC,100,,,,,,,,,,710,,284,,,71,,,,,,,,,,
Design of D022 superlattice with superior strengthening effect in high entropy alloys,Ni2CoCrFeNb0.15_80h_Aged,19.4,38.8,19.4,0,19.4,0,0,0,0,0,2.9,0,0,0,Yes,1200,2 h,Cold Rolling,20,Approximately 70% thickness reduction (final thickness ~1.5 mm),Yes,1200,4 min,1,650,80 h,FCC,93,γ″,15 nm,7,,,,,,,1230,,954,,,27,,,,,,,,,,
Design of D022 superlattice with superior strengthening effect in high entropy alloys,Ni2CoCrFeNb0.15_120h_Aged,19.4,38.8,19.4,0,19.4,0,0,0,0,0,2.9,0,0,0,Yes,1200,2 h,Cold Rolling,20,Approximately 70% thickness reduction (final thickness ~1.5 mm),Yes,1200,4 min,1,650,120 h,FCC,93,γ″,35 nm,7,,,,δ(author's guess),,,,,,,,,,,,,,,,,,
Development of high-strength Co-free high-entropy alloys hardened by nanosized precipitates,A1,37.5,37.5,0,10,15,0,0,0,0,0,0,0,0,0,Yes,1150,2 h,Yes,20,66,Yes,1150,2 min,0,,,"1 (i.e. face‑centered cubic, FCC)",100,,,,,,,,,,Approximately 270-310 MPa,,Approximately mid-to‑low 300 MPa,,,Ductile; fracture surfaces exhibit ductile dimples (exact value not provided),,,,,,,,,,
Development of high-strength Co-free high-entropy alloys hardened by nanosized precipitates,A2,33.5,33.5,0,10,15,5,3,0,0,0,0,0,0,0,Yes,1150,2 h,Yes,20,66,Yes,1150,2 min,1,800,1 h,1 [Face‑Centered Cubic (γ matrix)],,"1 [L12 structure, i.e. the coherent nano‑sized γ′ precipitates present in the grain interior]",Approximately 10–20 nm,,5 [L21 phase; in A2 the lower Ti/Al ratio favors the appearance of L21 at grain boundaries],"Larger than the interior γ′ precipitates – exact size not provided (estimate might be on the order of tens of nanometers, e.g. ~50–100 nm)",,,,,1076,,,,,Over 22%,,,,,,,,,,
Development of high-strength Co-free high-entropy alloys hardened by nanosized precipitates,A3,33.5,33.5,0,10,15,4,4,0,0,0,0,0,0,0,Yes,1150,2 h,Yes,20,66,Yes,1150,2 min,1,800,1 h,"γ phase (Face-centered cubic, classification: 1)",,"γ′ phase (L12-ordered, classification: 1)",10–20 nm,,η phase (classification: 4),larger than nano-sized γ′ precipitates (exact size ),,L21 phase (classification: 5),larger than nano-sized γ′ precipitates (exact size ),,,,,,,over 22%,,,,,,,,,,
Development of high-strength Co-free high-entropy alloys hardened by nanosized precipitates,A4,33.5,33.5,0,10,15,3,5,0,0,0,0,0,0,0,Yes,1150,2 h,Yes,20,66,Yes,1150,2 min,1,800,1 h,face‑centered cubic (FCC) → Code 1,,γ′ phase with L12 ordering → Code 1,~10–20 nm,,η phase → Code 4,,,L21 phase → Code 5,,,1247,,,,,Over 20%,,,,,,,,,,
Deviation from high-entropy configurations in the atomic distributions of a multi-principal-element alloy,Al1.3CoCrCuFeNi (Above 1315°C),15.9,15.9,15.9,0,15.9,20.6,0,15.9,0,0,0,0,0,0,0,,,0,,,0,,,0,,,Liquid,100,,,,,,,,,,,,,,,,,Above 1315°C,,,,,,,,
Deviation from high-entropy configurations in the atomic distributions of a multi-principal-element alloy,"Al1.3CoCrCuFeNi (1,230–1,315°C)",15.9,15.9,15.9,0,15.9,20.6,0,15.9,0,0,0,0,0,0,0,,,0,,,0,,,0,,,Liquid (Cu-rich),Majority (not explicitly quantified),BCC,,,,,,,,,,,,,,,,"1,230–1,315°C",,,,,,,,
Deviation from high-entropy configurations in the atomic distributions of a multi-principal-element alloy,"Al1.3CoCrCuFeNi (1,080–1,230°C)",15.9,15.9,15.9,0,15.9,20.6,0,15.9,0,0,0,0,0,0,0,,,0,,,0,,,0,,,hB2i,95,Liquid (Cu-rich interdendritic),,5,,,,,,,,,,,,,,"1,080–1,230°C",,,,,,,,
Deviation from high-entropy configurations in the atomic distributions of a multi-principal-element alloy,"Al1.3CoCrCuFeNi (600–1,080°C)",15.9,15.9,15.9,0,15.9,20.6,0,15.9,0,0,0,0,0,0,0,,,0,,,0,,,0,,,hB2i,85,"FCC (rod‐shaped, Cu‐rich)",,10,"FCC (interdendritic, Cu‐rich)",,5,,,,,,,,,,,"600–1,080°C",,,,,,,,
Deviation from high-entropy configurations in the atomic distributions of a multi-principal-element alloy,Al1.3CoCrCuFeNi (Room Temperature – 600°C),15.9,15.9,15.9,0,15.9,20.6,0,15.9,0,0,0,0,0,0,0,,,0,,,0,,,0,,,Spinodal BCC/B2-ordered,84,"FCC (rods, Cu-rich)",,10,"FCC (interdendritic, Cu-rich)",,5,"FCC (nanoprecipitates, Cu-rich)",,1,,,,,,,,,,,,,,,,
Ductile CoCrFeNiMox high entropy alloys strengthened by hard intermetallic phases,Mo0 (As‐cast),25,25,25,0,25,0,0,0,0,0,0,0,0,0,0,,,0,,,0,,,0,,,Face‐centered cubic (FCC) [Classification: 1],100,,,,,,,,,,472.4,,155,,,58.9,,,,,,,,,,
Ductile CoCrFeNiMox high entropy alloys strengthened by hard intermetallic phases,Mo0.1 (As‐cast),24.39,24.39,24.39,0,24.39,0,0,0,0,0,0,0,2.44,0,0,,,0,,,0,,,0,,,Face‐centered cubic (FCC) [Classification: 1],100,,,,,,,,,,479,,198.8,,,51.1,,,,,,,,,,
Ductile CoCrFeNiMox high entropy alloys strengthened by hard intermetallic phases,Mo0.2 (As‐cast),23.81,23.81,23.81,0,23.81,0,0,0,0,0,0,0,4.76,0,0,,,0,,,0,,,0,,,Face‐centered cubic (FCC) [Classification: 1],100,,,,,,,,,,589.6,,254.7,,,55.1,,,,,,,,,,
Ductile CoCrFeNiMox high entropy alloys strengthened by hard intermetallic phases,Mo0.3 (As‐cast),23.26,23.26,23.26,0,23.26,0,0,0,0,0,0,0,6.96,0,0,,,0,,,0,,,0,,,Face‐centered cubic (FCC) [Classification: 1],,sigma (s phase) [Classification: 6],,,,,,,,,709.7,,305.3,,,49.3,,,,,,,,,,
Ductile CoCrFeNiMox high entropy alloys strengthened by hard intermetallic phases,Mo0 (Powder Metallurgy),23.49,25.31,25.51,0,25.31,0,0,0,0,0,0,0,0,0,0,,,0,,,0,,,0,,,Face‐centered cubic (FCC) – Classification: 1,100,,,,,,,,,,,,,,,,,,,,,,,,,
Ductile CoCrFeNiMox high entropy alloys strengthened by hard intermetallic phases,Mo0.11 (Powder Metallurgy),24.03,23.89,24.87,0,24.43,0,0,0,0,0,0,0,2.78,0,0,,,0,,,0,,,0,,,"Face‐centered cubic (FCC), classified as 1",100,,,,,,,,,,,,,,,,,,,,,,,,,
Ductile CoCrFeNiMox high entropy alloys strengthened by hard intermetallic phases,Mo0.18 (Powder Metallurgy),25.7,23.23,22.74,0,23.99,0,0,0,0,0,0,0,4.34,0,0,,,0,,,0,,,0,,,Face‐centered cubic (FCC) [Classification: 1],100,,,,,,,,,,,,,,,,,,,,,,,,,
Ductile CoCrFeNiMox high entropy alloys strengthened by hard intermetallic phases,Mo0.23 (Powder Metallurgy),25.05,23.12,22.33,0,23.96,0,0,0,0,0,0,0,5.54,0,0,,,0,,,0,,,0,,,Face‐centered cubic (FCC) [Classification: 1],100,,,,,,,,,,,,,,,,,,,,,,,,,
Ductile CoCrFeNiMox high entropy alloys strengthened by hard intermetallic phases,"Mo0.3 (Cold‐Rolled & Annealed, 1123K/1h)",23.26,23.26,23.26,0,23.26,0,0,0,0,0,0,0,6.96,0,0,,,1,20,60,0,,,1,1123,1,Face‐centered cubic (FCC) [Classification: 1],,sigma (s phase) [Classification: 6],,,m phase [Classification: 9],,,,,,1186.5,,815.5,,,18.9,,,,,,,,,,
Ductile CoCrFeNiMox high entropy alloys strengthened by hard intermetallic phases,"Mo0.3 (Cold‐Rolled & Annealed, 1173K/5h)",23.26,23.26,23.26,0,23.26,0,0,0,0,0,0,0,6.96,0,0,,,1,20,60,0,,,1,1173,5,Face‐centered cubic (FCC) [Classification: 1],,sigma (s phase) [Classification: 6],,,m phase [Classification: 9],,,,,,1042,,646.7,,,32.5,,,,,,,,,,
Ductile CoCrFeNiMox high entropy alloys strengthened by hard intermetallic phases,"Mo0.3 (Cold‐Rolled & Annealed, 1173K/5h+973K/5h)",23.26,23.26,23.26,0,23.26,0,0,0,0,0,0,0,6.96,0,0,,,1,20,60,0,,,1,1173 K for 5 h + 973 K for 5 h,5 h + 5 h,Face‐centered cubic (FCC) [Classification: 1],,,,,,,,,,,1066.6,,683.7,,,30.4,,,,,,,,,,
Fully Recrystallized Al0.5CoCrFeNi High-Entropy alloy Strengthened by nanoscale precipitates,Al0.5CoCrFeNi alloy (Recrystallized),22.2,22.2,22.2,0,22.2,11.1,0,0,0,0,0,0,0,0,0,,,1 (Yes),20,70% thickness reduction,1 (Yes),1200,60 min (1 h),0,,,Face‐centered cubic (FCC) [Classification: 1],100,,,,,,,,,,783,,365,,,33.7,,,,,,,,,,
