Repository: mryk814/re-process-dashboard

# Material Decision Workbench

材料組成、工程条件、切削条件、疎な原料配合の候補を比較し、予測特性、予測幅、学習範囲、類似する過去実験、実測とのずれを同じ判断面で確認するローカルアプリです。

一つのPrediction Taskを扱うProjectに加え、再利用可能なTask／決定論的transformをbindingした多段Chain Projectを扱います。Chainでは段別実行、変更段以降だけの再計算、段単体／通し評価、中間実測variant、明示的な不確かさ伝播を利用できます。

変更箇所や再生成物を判断するときは [Developer Start Here](docs/developer-start-here.md) から始めてください。現在のProject mode、再利用境界、v1固有前提は [現行システム基準](docs/product/current-system-baseline.md)、個別文書は [ドキュメント索引](docs/README.md) から参照できます。

## Project mode

- **single-task**：Dataset View、Task contract、Model Packageを固定し、候補比較、予測、応答曲線、Snapshot、実測照合、検討アクティビティを行います。

File: data/source/external/mpea_ground_truth_18021833.csv (part 2 of 4)
605.3
584.3
557.2
Ultimate Compressive Strength:
Fully Recrystallized Al0.5CoCrFeNi High-Entropy alloy Strengthened by nanoscale precipitates,Al0.5CoCrFeNi alloy (650-4),22.2,22.2,22.2,0,22.2,11.1,0,0,0,0,0,0,0,0,0,,,1 (Yes),20,70% thickness reduction,1 (Yes),1200,60 min (1 h),1,650,4 h,Face‐centered cubic (FCC) [Classification: 1],,Ordered L12 phase [Classification: L12 = 1],,,Lath‐like BCC phase [Classification: BCC = 7],,,,,,1061,,725,,,49.9,,,,,,,,,,
Fully Recrystallized Al0.5CoCrFeNi High-Entropy alloy Strengthened by nanoscale precipitates,Al0.5CoCrFeNi alloy (650-140),22.2,22.2,22.2,0,22.2,11.1,0,0,0,0,0,0,0,0,0,,,1 (Yes),20,70% thickness reduction,1 (Yes),1200,60 min (1 h),1,650,140 h,Face‐centered cubic (FCC) [Classification: 1],,Ordered L12 phase [Classification: L12 = 1],,,Lath‐like BCC phase [Classification: BCC = 7],,,,,,1283,,980,,,25.6,,,,,,,,,,
Heterogeneous precipitation behavior and stacking-fault-mediated deformation in a CoCrNi-based medium-entropy alloy,Al3Ti3 MEA (Solid Solution),0,31.3,31.3,0,31.3,3,3,0,0,0,0,0,0,0,Solution treatment,1200,2,0,,,0,,,0,,,"Face-centered cubic (fcc) phase (matrix), Classified as: 1",100% (single-phase),,,,,,,,,,,,334,,,,,,,,,,,,,
Heterogeneous precipitation behavior and stacking-fault-mediated deformation in a CoCrNi-based medium-entropy alloy,Al3Ti3 MEA (Precipitation Hardened),0,31.3,31.3,0,31.3,3,3,0,0,0,0,0,0,0,Solution treatment,1200,2,Cold rolling,20,66,Annealing,1160,3,1,800,2,"γ phase (matrix), Face‑centered cubic (fcc), Classified as: 1",,"g₀ precipitates (ordered phase) with L1₂ structure, Classified as: 1","CP region: ~10 nm; DP region: heterogeneous, including lamellar-like structures and short-rods >10 nm",CP region: ~11 ± 6%; DP colonies: ~60% of the microstructure,,,,,,,1300,,750,,,45,,,,,,,,,,
Heterogeneous precipitation behavior and stacking-fault-mediated deformation in a CoCrNi-based medium-entropy alloy,CoCrNi MEA,0,33.3,33.3,0,33.3,0,0,0,0,0,0,0,0,0,0,,,0,,,0,,,0,,,Face-centered cubic (fcc) (Code: 1),100,,,,,,,,,,900,,430,,,,,,,,,,,,,
Microstructural evolution and mechanical properties of Al0.3CoCrFeNiSix high-entropy allows containing coherent nanometer-scalescaled precipitates,Si0,23.3,23.3,23.3,0,23.3,7,0,0,0,0,0,0,0,0,0,,,0,,,0,,,0,,,FCC,100,,,,,,,,,,419,,180,187,143,63,>60,,,,,,,,,
Microstructural evolution and mechanical properties of Al0.3CoCrFeNiSix high-entropy allows containing coherent nanometer-scalescaled precipitates,Si0.2,22.2,22.2,22.2,0,22.2,6.7,0,0,4.4,0,0,0,0,0,0,,,0,,,0,,,0,,,FCC,,BCC/B2,56±11,46%,,,,,,,671,,293,299,,56,>60,,,,,,,,,
Microstructural evolution and mechanical properties of Al0.3CoCrFeNiSix high-entropy allows containing coherent nanometer-scalescaled precipitates,Si0.5,20.8,20.8,20.8,0,20.8,6.3,0,0,10.4,0,0,0,0,0,0,,,0,,,0,,,0,,,BCC/B2,,FCC,63±15,52%,,,,,,,,1369,,1039,,,24.3,,,,,,,,,
Microstructural evolution and mechanical properties of Al0.3CoCrFeNiSix high-entropy allows containing coherent nanometer-scalescaled precipitates,Si0.8,19.6,19.6,19.6,0,19.6,5.9,0,0,15.7,0,0,0,0,0,0,,,0,,,0,,,0,,,B2 (ordered BCC),,BCC (Cr-rich spherical nanoparticles),65 ± 10 nm,50%,FCC (side plates),Plate-like (several hundred nm),,,,,,1820,,1555,,,12.6,,,,,,,,,
Microstructural evolution and mechanical properties of Al0.3CoCrFeNiSix high-entropy allows containing coherent nanometer-scalescaled precipitates,Si1.0,18.9,18.9,18.9,0,18.9,5.7,0,0,18.9,0,0,0,0,0,0,,,0,,,0,,,0,,,B2 (ordered),,BCC (Cr-rich spherical particles),60,,FCC (side plates),,,,,,,1360,,,826,,6.7,,,,,,,,,
"Morphology, structure and composition of precipitates in Al0.3CoCrCu0.5FeNi high-entropy alloy",Al0.3CoCrCu0.5FeNi alloy,20.8,20.8,20.8,0,20.8,6.3,0,10.4,0,0,0,0,0,0,1,1100 °C,24 hr,0,,,0,,,0,,,fcc (lattice parameter 3.588 Å; classified as Face‐centered cubic → 1),,"L1₂ (plate-like; biphasic with a Cu-rich fcc portion and a (Ni, Cu)₃Al portion; classified as 1)",34.3,,L1₂ (spherical; classified as 1),nano-sized,,,,,,,,,,,,,,,,,,,,
Nano-precipitates strengthened non-equiatomic medium-entropy alloy with outstanding tensile properties,Base Alloy MEA,0,50,25,0,25,0,0,0,0,0,0,0,0,0,Yes,1523 K ≈ 1250 °C,4 hr,Yes,20 °C (Cold rolling assumed room temperature),80,Yes,1473 K ≈ 1200 °C,10 min,0,,,Face-centered cubic (FCC),100,,,,,,,,,,620,,180,,,68,,,,,,,,,,
Nano-precipitates strengthened non-equiatomic medium-entropy alloy with outstanding tensile properties,Novel Non‐Equiatomic (Al4Ti4) MEA,0,46,23,0,23,4,4,0,0,0,0,0,0,0,Yes,1523 K ≈ 1250 °C,4 hr,Yes,20 °C (Cold rolling assumed room temperature),80,Yes,1473 K ≈ 1200 °C,10 min,1,973 K ≈ 700 °C,20 hr,FCC (classification code: 1),69,γ0 (L12),20-30 nm,31,,,,,,,1320,,920,,,36,,,,,,,,,,
On the effect of Fe in L12 stregnthened Al-Co-Cr-Fe-Ni-Ti complex concentrated alloy,Fe11.5 Alloy-50h,11.53,39.88,21.68,0,11.9,7.69,7.32,0,0,0,0,0,0,0,Button flipped and re-melted five times to achieve compositional homogeneity,,,0,,,Solutionizing treatment in a vacuum-sealed quartz tube followed by water quenching,1180,20 hours,1,900,50 hours,Face‐Centered Cubic (FCC) (Classification value: 1),40.5,γ′ phase with ordered L12 structure (Classification value: 1),95.7,59.5 ± 6.3,,,,,,,,,135,,429,,,950,,,,,,,,
On the effect of Fe in L12 stregnthened Al-Co-Cr-Fe-Ni-Ti complex concentrated alloy,Fe5 Alloy-50h,5.08,46.95,20.78,0,12.09,7.71,7.39,0,0,0,0,0,0,0,Button flipped and re-melted five times to achieve compositional homogeneity,,,0,,,Solutionizing treatment in a vacuum-sealed quartz tube followed by water quenching,1230,20 hours,1,900,50 hours,Face‐Centered Cubic (FCC) (Classification: 1),≈39.8% (derived from 100% – 60.2%),γ′ phase with L12 (ordered) crystal structure (Classification: L12 → 1),Average radius ~90.3 ± 3.8 nm,60.2 ± 4.1,,,,,,,,,,,453,,,950°C and 1150°C,,,,,,,,
On the effect of Fe in L12 stregnthened Al-Co-Cr-Fe-Ni-Ti complex concentrated alloy,Fe0 Alloy-50h,0,52.09,20.86,0,11.94,7.79,7.32,0,0,0,0,0,0,0,Button flipped and re-melted five times to achieve compositional homogeneity,,,0,,,Solutionizing treatment in a vacuum-sealed quartz tube followed by water quenching,1230,20 hours,1,900,50 hours,FCC (code 1) – Ni‐rich solid solution with a face‐centered cubic structure,35.4,"L12 (ordered intermetallic phase, cuboidal morphology, code 1)",82.3 ± 8.3 nm,64.6 ± 6.2,,,,,,,,,336,,473,,,950,336,,,,,,,
On the effect of Fe in L12 stregnthened Al-Co-Cr-Fe-Ni-Ti complex concentrated alloy,Fe11.5 Alloy-550h,11.5,40.7,20.6,0,12.2,7.8,7.2,0,0,0,0,0,0,0,1,1180,20,0,,,0,,,1,900,550,1,55.5,1,206.1,44.5,,,,,,,,,,,,,,,,,,,,,,
On the effect of Fe in L12 stregnthened Al-Co-Cr-Fe-Ni-Ti complex concentrated alloy,Fe5 Alloy-550h,5,47.2,20.6,0,12.2,7.8,7.2,0,0,0,0,0,0,0,1,1180,20,0,,,0,,,1,900,550,1,43.4,1,189.1,56.6,,,,,,,,,,,,,,,,,,,,,,
On the effect of Fe in L12 stregnthened Al-Co-Cr-Fe-Ni-Ti complex concentrated alloy,Fe0 Alloy-550h,0,52.2,20.6,0,12.2,7.8,7.2,0,0,0,0,0,0,0,1,1180,20,0,,,0,,,1,900,550,1,47.5,1,176.5,52.5,,,,,,,,,,,,,,,,,,,,,,
Outstanding tensile properties of a precipitation-strengthened FeCoNiCrTi0.2 high-entropy alloy at room and cryogenic temperatures,FeCoNiCrTi0.2 high-entropy alloy,23.8,23.8,23.8,0,23.8,0,4.8,0,0,0,0,0,0,0,Yes,1373k,5 hr,Cold Rolling,20,80%,Yes,1373k,60 min,1,1073k,1 hr,Face–centered cubic (fcc) → (classification “1”),85,10,"Approximately 15 nm (lamellar thickness), with in-plane dimensions up to ~80 nm and lengths of several micrometers",<1%,1,4.1 nm (average particle radius),14.9,,,,1240,,700,,,36,,77k,1580,46,,,,,,
Phase Separation of metastable CoCrFeNi high entropy alloy at intermediate temperatures,CoCrFeNi HEA,25,25,25,0,25,0,0,0,0,0,0,0,0,0,0,,,0,,,0,,,1,750,800,fcc single-phase,Nearly 100% (XRD and SEM show a single fcc phase),,,,,,,,,,,,,,,,,,,,,,,,,
Phase Separation of metastable CoCrFeNi high entropy alloy at intermediate temperatures,CoCrFeNiAl0.1 HEA,24.4,24.4,24.4,0,24.4,2.4,0,0,0,0,0,0,0,0,0,,,0,,,0,,,1,750,800,fcc solid–solution,,second fcc phase-Code 8,,,σ phase (Cr-rich)-code 6,,,,,,,,,,,,,,,,,,,,,
Precipitation and Hardness of Carbonitrides in a CrMnFeCoNi High Entropy Alloy,HEA-0,20,20,20,20,20,,,,,,,,,,1 (Yes),1100,6 hr,0,,,0,,,0,,,1 [Face‐centered cubic (FCC)],100,,,,,,,,,,,,500,,4.5 ± 0.2,,,,,,,,,,,
Precipitation and Hardness of Carbonitrides in a CrMnFeCoNi High Entropy Alloy,HEA-CN,19.4,19.4,19.4,19.4,19.4,,,,,,,,,,1 (Yes),1000,96 hr,0,,,0,,,0,,,Face-centered cubic (FCC) → Code 1,91,Hexagonal structure (the SAED data indexed the phase as hexagonal β-Cr2N) → Code 10 (HCP),40000,8,"Hexagonal structure (same Cr-rich carbonitride, here appearing at grain boundaries) → Code 10 (HCP)",3000,1,,,,,,,,4.6 ± 0.3 GPa,,,,,,,,,,,
Tailoring microstructures and tensile properties of a precipitation-strengthened (FeCoNi)94Ti6 medium-entropy alloy,FeCoNi MEA (equimolar) - FeCoNieH,33.3,33.3,33.3,0,0,0,0,0,0,0,0,0,0,0,Yes (1),1100 °C,~2 h,0,,,0,,,0,,,Face-Centered Cubic (fcc),100,,,,,,,,,,320,,103,,,49,,,,,,,,,,
Tailoring microstructures and tensile properties of a precipitation-strengthened (FeCoNi)94Ti6 medium-entropy alloy,FeCoNi MEA (equimolar) - FeCoNieHeF,33.3,33.3,33.3,0,0,0,0,0,0,0,0,0,0,0,Yes (1),1100 °C,~2 h,0,,,0,,,0,,,Face-Centered Cubic (fcc),100,,,,,,,,,,551,,454,,,26,,,,,,,,,,
Tailoring microstructures and tensile properties of a precipitation-strengthened (FeCoNi)94Ti6 medium-entropy alloy,FeCoNi MEA (equimolar) - FeCoNieHeF-1000A,33.3,33.3,33.3,0,0,0,0,0,0,0,0,0,0,0,Yes (1),1100 °C,~2 h,0,,,Yes (1),1000 °C,60 min,0,,,Face-Centered Cubic (fcc),100,,,,,,,,,,461,,155,,,40,,,,,,,,,,
Tailoring microstructures and tensile properties of a precipitation-strengthened (FeCoNi)94Ti6 medium-entropy alloy,(FeCoNi)94Ti6 MEA - Ti6eH,31.3,31.3,31.3,0,0,0,6,0,0,0,0,0,0,0,Yes (1),1100 °C,~2 h,0,,,0,,,0,,,Face-Centered Cubic (fcc),100,,,,,,,,,,592,,290,,,54,,,,,,,,,,
Tailoring microstructures and tensile properties of a precipitation-strengthened (FeCoNi)94Ti6 medium-entropy alloy,(FeCoNi)94Ti6 MEA - Ti6eH-400A,31.3,31.3,31.3,0,0,0,6,0,0,0,0,0,0,0,Yes (1),1100 °C,~2 h,0,,,0,,,1,400 °C,1 h,Face-Centered Cubic (fcc),100,,,,,,,,,,751,,435,,,49,,,,,,,,,,
Tailoring microstructures and tensile properties of a precipitation-strengthened (FeCoNi)94Ti6 medium-entropy alloy,(FeCoNi)94Ti6 MEA - Ti6eH-500A,31.3,31.3,31.3,0,0,0,6,0,0,0,0,0,0,0,Yes (1),1100 °C,~2 h,0,,,0,,,1,500 °C,1 h,Face-Centered Cubic (fcc),100,,,,,,,,,,769,,436,,,46,,,,,,,,,,
Tailoring microstructures and tensile properties of a precipitation-strengthened (FeCoNi)94Ti6 medium-entropy alloy,(FeCoNi)94Ti6 MEA - Ti6eH-1000A,31.3,31.3,31.3,0,0,0,6,0,0,0,0,0,0,0,Yes (1),1100 °C,~2 h,0,,,0,,,1,1000 °C,1 h,Face-Centered Cubic (fcc),100,,,,,,,,,,1054,,756,,,21,,,,,,,,,,
Tailoring microstructures and tensile properties of a precipitation-strengthened (FeCoNi)94Ti6 medium-entropy alloy,(FeCoNi)94Ti6 MEA - Ti6eHeF,31.3,31.3,31.3,0,0,0,6,0,0,0,0,0,0,0,Yes (1),1100 °C,~2 h,0,,,0,,,0,,,Face-Centered Cubic (fcc),100,,,,,,,,,,968,,697,,,26,,,,,,,,,,
Tailoring microstructures and tensile properties of a precipitation-strengthened (FeCoNi)94Ti6 medium-entropy alloy,(FeCoNi)94Ti6 MEA - Ti6eHeF-200A,31.3,31.3,31.3,0,0,0,6,0,0,0,0,0,0,0,Yes (1),1100 °C,~2 h,0,,,0,,,1,200 °C,1 h,Face-Centered Cubic (fcc),100,,,,,,,,,,1027,,751,,,28,,,,,,,,,,
Tailoring microstructures and tensile properties of a precipitation-strengthened (FeCoNi)94Ti6 medium-entropy alloy,(FeCoNi)94Ti6 MEA - Ti6eHeF-300A,31.3,31.3,31.3,0,0,0,6,0,0,0,0,0,0,0,Yes (1),1100 °C,~2 h,0,,,0,,,1,300 °C,1 h,Face-Centered Cubic (fcc),100,,,,,,,,,,1049,,753,,,27,,,,,,,,,,
Tailoring microstructures and tensile properties of a precipitation-strengthened (FeCoNi)94Ti6 medium-entropy alloy,(FeCoNi)94Ti6 MEA - Ti6eHeF-500A,31.3,31.3,31.3,0,0,0,6,0,0,0,0,0,0,0,Yes (1),1100 °C,~2 h,0,,,0,,,1,500 °C,1 h,Face-Centered Cubic (fcc),100,,,,,,,,,,1097,,801,,,26,,,,,,,,,,
Tailoring microstructures and tensile properties of a precipitation-strengthened (FeCoNi)94Ti6 medium-entropy alloy,(FeCoNi)94Ti6 MEA - Ti6eHeF-800A,31.3,31.3,31.3,0,0,0,6,0,0,0,0,0,0,0,Yes (1),1100 °C,~2 h,0,,,0,,,1,800 °C,1 h,Face-Centered Cubic (fcc),100,,,,,,,,,,1246,,895,,,23,,,,,,,,,,
Tailoring microstructures and tensile properties of a precipitation-strengthened (FeCoNi)94Ti6 medium-entropy alloy,(FeCoNi)94Ti6 MEA - Ti6eHeF-1000A,31.3,31.3,31.3,0,0,0,6,0,0,0,0,0,0,0,Yes (1),1100 °C,~2 h,0,,,Yes (1),1000 °C,1 h,1,1000 °C,1 h,Face-Centered Cubic (fcc),59.5,L12-type Ni3Ti nanoparticles,47 nm (average),40.5,,,,,,,1263,,893,,,24,,,,,,,,,,
Tailoring microstructures and tensile properties of a precipitation-strengthened (FeCoNi)94Ti6 medium-entropy alloy,(FeCoNi)94Ti6 MEA - Ti6eHeF-1000WQ,31.3,31.3,31.3,0,0,0,6,0,0,0,0,0,0,0,Yes (1),1100 °C,~2 h,0,,,0,,,1,1000 °C (soaking),1 h,Face-Centered Cubic (fcc),100,,,,,,,,,,663,,290,,,54,,,,,,,,,,
Temperature-affected microstructural stability of coherent cuboidal B2 particles in precipitationstrengthened body-centered-cubic Al0.7CoCr2FeNi high-entropy alloy,Al0.7CoCr2FeNi_as-cast,17.2,17.1,17.7,0,35,13,0,0,0,0,0,0,0,0,0,,,0,,,0,,,0,,,B2,55 ± 2%,BCC,100 ± 18 nm,45 ± 2%,,,,,,,,,,1727,626 ± 10 HV,,,,,,,,,,,
Temperature-affected microstructural stability of coherent cuboidal B2 particles in precipitationstrengthened body-centered-cubic Al0.7CoCr2FeNi high-entropy alloy,Al0.7CoCr2FeNi_673K,17.2,17.1,17.7,0,35,13,0,0,0,0,0,0,0,0,0,,,0,,,0,,,1,673 K,2,B2,61 ± 4%,BCC,107 ± 15 nm,39 ± 4%,,,,,,,,,,1965,614 ± 3 HV,,,,,,,,,,,
Temperature-affected microstructural stability of coherent cuboidal B2 particles in precipitationstrengthened body-centered-cubic Al0.7CoCr2FeNi high-entropy alloy,Al0.7CoCr2FeNi_773K,17.2,17.1,17.7,0,35,13,0,0,0,0,0,0,0,0,0,,,0,,,0,,,1,773 K,2,B2,62 ± 3%,BCC,120 ± 14 nm,38 ± 3%,,,,,,,,,,2190,658 ± 4 HV,,,,,,,,,,,
Temperature-affected microstructural stability of coherent cuboidal B2 particles in precipitationstrengthened body-centered-cubic Al0.7CoCr2FeNi high-entropy alloy,Al0.7CoCr2FeNi_873K,17.2,17.1,17.7,0,35,13,0,0,0,0,0,0,0,0,0,,,0,,,0,,,1,873 K,2,B2,62 ± 5%,BCC,116 ± 11 nm,28 ± 5%,sigma phase-code 6,,10 ± 1%,,,,,,,2145,631 ± 9 HV,,,,,,,,,,,
Temperature-affected microstructural stability of coherent cuboidal B2 particles in precipitationstrengthened body-centered-cubic Al0.7CoCr2FeNi high-entropy alloy,Al0.7CoCr2FeNi_973K,17.2,17.1,17.7,0,35,13,0,0,0,0,0,0,0,0,0,,,0,,,0,,,1,973 K,2,Sigma,61 ± 3%,B2,223 ± 59 nm,39 ± 3%,,,,,,,,,,,840 ± 8 HV,,,,,,,,,,,
Temperature-affected microstructural stability of coherent cuboidal B2 particles in precipitationstrengthened body-centered-cubic Al0.7CoCr2FeNi high-entropy alloy,Al0.7CoCr2FeNi_1073K,17.2,17.1,17.7,0,35,13,0,0,0,0,0,0,0,0,0,,,0,,,0,,,1,1073 K,2,Sigma,52 ± 2%,B2,292 ± 62 nm,48 ± 2%,,,,,,,,,,,859 ± 7 HV,,,,,,,,,,,
Temperature-affected microstructural stability of coherent cuboidal B2 particles in precipitationstrengthened body-centered-cubic Al0.7CoCr2FeNi high-entropy alloy,Al0.7CoCr2FeNi_1173K,17.2,17.1,17.7,0,35,13,0,0,0,0,0,0,0,0,0,,,0,,,0,,,1,1173 K,2,"Mixed (sigma and FCC), FCC phase appears as a minor component in the matrix",48 ± 7%,B2,439 ± 24 nm,48 ± 7%,,,,,,,,,,,776 ± 10 HV,,,,,,,,,,,
Temperature-affected microstructural stability of coherent cuboidal B2 particles in precipitationstrengthened body-centered-cubic Al0.7CoCr2FeNi high-entropy alloy,Al0.7CoCr2FeNi_1273K,17.2,17.1,17.7,0,35,13,0,0,0,0,0,0,0,0,0,,,0,,,0,,,1,1273 K,2,FCC,52 ± 5%,"B2, sigma",409 ± 25 nm,48 ± 5%,,,,,,,,,,1306,572 ± 15 HV,,,,,,,,,,,
The formation of cellular precipitate and its effect on the tensile properties of a precipitation strengthened high entropy alloy,JC2-nTMP,18.18,27.27,27.27,0,18.18,3.31,5.78,0,0,0,0,0,0,0,Yes (1),1150,6 h,0,,,0,,,1,750,50 h,Face‐centered cubic (FCC) [Code 1],66,L12 (γ′) [Code 1],25,34,,,,,,,940,,755,,,15.8,,650,792,2,,,,,,
The formation of cellular precipitate and its effect on the tensile properties of a precipitation strengthened high entropy alloy,JC2-TMP,18.18,27.27,27.27,0,18.18,3.31,5.78,0,0,0,0,0,0,0,Yes (1),1150,6 h (after vacuum arc melting; water quenched),Yes (1) (hot forging),1100,60% (thickness reduced from 20 mm to 8 mm),Yes (1),1050,30 min (followed by water quenching),1,750,50 h,Face‐centered cubic (FCC) [Classification: 1],66,L12 γ′ precipitate [Classification: 1],25,34,,,,,,,1306,,952,,,20.5,,"350°C
650°C
750°C
850°C
1000°C","Yield Strength
891
786
734
526
126
Ultimate Tensile Strength
1123
1029
815
557
128","18.0
13.1
3.0
6.0
18.5",,,,,,
The formation of cellular precipitate and its effect on the tensile properties of a precipitation strengthened high entropy alloy,JC2-FC,18.18,27.27,27.27,0,18.18,3.31,5.78,0,0,0,0,0,0,0,Yes (1),1150,6 h (water quench),Yes (1) (hot forging),1100,60% (air-cooled),Yes (1),1050,30 min (furnace cooling instead of water quenching),1,750,50 h,Face‐Centered Cubic (FCC) (Code 1),66,L12 (γ′ phase) (Code 1),Larger than 25 nm,Large amount reported; expected near 34% (not explicitly given),,,,,,,,,,,,,,,,,,,,,,
The formation of cellular precipitate and its effect on the tensile properties of a precipitation strengthened high entropy alloy,JC2-nCo,18.18,54.54,,0,18.18,3.31,5.78,0,0,0,0,0,0,0,Yes (1),1150,6 h,Yes (1) (hot forging),1100,60% (air cooled),Yes (1),1100,30 min (followed by water quenching),1,750,30 min,Face‐Centered Cubic (FCC),,L12 (γ′) precipitate,11,,,,,,,,,,,,,,,,,,,,,,,
The tribological properties of Al0.6CoCrFeNi high-entropy alloy with the s phase precipitation at elevated temperature,Al0.6CoCrFeNi_AsCast,21.7,21.7,21.7,0,21.7,13,0,0,0,0,0,0,0,0,0,,,1,20,10,0,,,0,,,"FCC solid solution (classified as 1, i.e. face‐centered cubic)",,Mixed BCC/B2 phase (the as‐cast alloy shows 'BCC (spinodal A2 + B2)'),,,,,,,,,,,,,270,,,,,,,,,,,
The tribological properties of Al0.6CoCrFeNi high-entropy alloy with the s phase precipitation at elevated temperature,Al0.6CoCrFeNi_Annealed,21.7,21.7,21.7,0,21.7,13,0,0,0,0,0,0,0,0,0,,,1,20,10,1,850,240,0,,,FCC solid solution,,B2 phase,,,s-CrFe phase (sigma phase),,,,,,,,,,480,,,,,,,,,,,
Thermal stability and coarsening of coherent particles in a precipitation-hardened (NiCoFeCr)94Ti2Al4 high-entropy alloy,High Entropy Alloy (NiCoFeCr)94Ti2Al4 - Recrystallized,23.5,23.5,23.5,0,23.5,4,2,0,0,0,0,0,0,0,Yes,1200,4,"Yes, Cold Rolled (70% reduction, room temperature)",20,70,Yes,1000,4 h (240 minutes),0,,,Face‐centered cubic (fcc),≈100%,,,,,,,,,,,,,,,,,,,,,,,,,
Thermal stability and coarsening of coherent particles in a precipitation-hardened (NiCoFeCr)94Ti2Al4 high-entropy alloy,High Entropy Alloy (NiCoFeCr)94Ti2Al4 - Aged at 750°C,23.5,23.5,23.5,0,23.5,4,2,0,0,0,0,0,0,0,Yes,1200,4,"Yes, Cold Rolled (70% reduction, room temperature)",20,70,Yes,1000,4 h (240 minutes),1,750°C,48,Face‐centered cubic (fcc),74.50%,"L12-ordered Ni3(Al,Ti)",~25 nm (observed at ~72 h),25.50%,,,,,,,,,">1000 MPa(this value is from a previous work, not in the current paper. )",,5.96 GPa (peak nanoindentation hardness),"~17%(this value is from a previous work, not in the current paper. )",,750°C,,,,,,,,
Thermal stability and coarsening of coherent particles in a precipitation-hardened (NiCoFeCr)94Ti2Al4 high-entropy alloy,High Entropy Alloy (NiCoFeCr)94Ti2Al4 - Aged at 775°C,23.5,23.5,23.5,0,23.5,4,2,0,0,0,0,0,0,0,Yes,1200,4,"Yes, Cold Rolled (70% reduction, room temperature)",20,70,Yes,1000,4 h (240 minutes),1,775°C,24,Face‐centered cubic (fcc),82.50%,"L12-ordered Ni3(Al,Ti)",,17.50%,,,,,,,,,,,5.50 GPa (peak nanoindentation hardness),"~17%(this value is from a previous work, not in the current paper. The current paper does not report tensile ductility.)",,775°C,,,,,,,,
Thermal stability and coarsening of coherent particles in a precipitation-hardened (NiCoFeCr)94Ti2Al4 high-entropy alloy,High Entropy Alloy (NiCoFeCr)94Ti2Al4 - Aged at 800°C,23.5,23.5,23.5,0,23.5,4,2,0,0,0,0,0,0,0,Yes,1200,4,"Yes, Cold Rolled (70% reduction, room temperature)",20,70,Yes,1000,4 h (240 minutes),1,800°C,17,Face‐centered cubic (fcc),87.30%,"L12-ordered Ni3(Al,Ti)",Representative size not explicitly stated; coarsening observed,12.70%,,,,,,,,,,,5.30 GPa (peak nanoindentation hardness),~17%,,800°C,,,,,,,,
Thermal stability and coarsening of coherent particles in a precipitation-hardened (NiCoFeCr)94Ti2Al4 high-entropy alloy,High Entropy Alloy (NiCoFeCr)94Ti2Al4 - Aged at 825°C,23.5,23.5,23.5,0,23.5,4,2,0,0,0,0,0,0,0,Yes,1200,4,"Yes, Cold Rolled (70% reduction, room temperature)",20,70,Yes,1000,4 h (240 minutes),1,825°C,1022,Face‐centered cubic (fcc),89.90%,"L12-ordered Ni3(Al,Ti)",,10.10%,,,,,,,,,,,,,,825°C,,,,,,,,
Composition evolution of gamma prime nanoparticles in the Ti-doped CoFeCrNi high entropy alloy,CoFeCrNiTi0.2 (Bulk Alloy) - Aging for 5 minutes,23.8,23.8,23.8,0,23.8,0,4.8,0,0,0,0,0,0,0,Yes,1373,5 hours,Cold rolling,20,80,Yes,1373,1 hour,1,1073,5 minutes,Face‐Centered Cubic (FCC) (Classification: 1),"~90% [Note: With ~10% volume fraction of γ′ precipitates (see Table 03), the remaining matrix is ~90%]",L12 structure (γ′ phase) (Classification: 1),Approximately 4 ± 1 nm,10,,,,,,,,,,,290 ± 21,,,,,,,,,,,
Composition evolution of gamma prime nanoparticles in the Ti-doped CoFeCrNi high entropy alloy,CoFeCrNiTi0.2 (Bulk Alloy) - Aging for 1 hour,23.8,23.8,23.8,0,23.8,0,4.8,0,0,0,0,0,0,0,Yes,1373,5 hours,Cold rolling,20,80,Yes,1373,1 hour,1,1073,1 hour,"1 (Face‐centered cubic, i.e. the γ phase)",87,1 (L12 structure representing the γ′ phase),11 ± 2 nm,13,,,,,,,,,,,459 ± 27,,,,,,,,,,,
Composition evolution of gamma prime nanoparticles in the Ti-doped CoFeCrNi high entropy alloy,CoFeCrNiTi0.2 (Bulk Alloy) - Aging for 24 hours,23.8,23.8,23.8,0,23.8,0,4.8,0,0,0,0,0,0,0,Yes,1373,5 hours,Cold rolling,20,80,Yes,1373,1 hour,1,1073,24 hours,Face-centered cubic (FCC) [Classification Code = 1],88,L12 (γ′ phase) [Classification Code = 1],20 ± 5 nm,12,,,,,,,,,,,406 ± 22,,,,,,,,,,,
Effect of Cr content on precipitation behavior of (CoCrNi)94Ti3Al3 medium entropy alloys,Cr0.1 Alloy,0,44.84,44.59,0,4.46,2.92,3.19,0,0,0,0,0,0,0,Yes (samples homogenized at 1200 °C for 4 hr and water-quenched afterward),1200 °C,4 hr,Yes (Cold Rolling implemented with 70% thickness reduction),20 °C,70% thickness reduction,Yes (annealed at 1150 °C for 5 min to obtain a fully recrystallized microstructure and then water-quenched),1150 °C,5 min,1,750 °C,100 h,Face‐centered cubic (FCC) (classification: 1),95.1,L12 phase (classification: 1),,4.89,,,,,,,,,,,361 ± 3,,,,,,,,,,,
Effect of Cr content on precipitation behavior of (CoCrNi)94Ti3Al3 medium entropy alloys,Cr0.2 Alloy,0,42.83,42.74,0,8.64,2.6,3.19,0,0,0,0,0,0,0,Yes (samples homogenized at 1200 °C for 4 hr and water-quenched afterward),1200 °C,4 hr,Yes (Cold Rolling implemented with 70% thickness reduction),20 °C,70% thickness reduction,Yes (annealed at 1150 °C for 5 min to obtain a fully recrystallized microstructure and then water-quenched),1150 °C,5 min,1,750 °C,75 h,FCC (face‐centered cubic),90,L12 phase,,9.97,,,,,,,,,,,383 ± 5,,,,,,,,,,,
Effect of Cr content on precipitation behavior of (CoCrNi)94Ti3Al3 medium entropy alloys,Cr0.4 Alloy,0,39.67,38.84,0,15.81,2.53,3.15,0,0,0,0,0,0,0,Yes (samples homogenized at 1200 °C for 4 hr and water-quenched afterward),1200 °C,4 hr,Yes (Cold Rolling implemented with 70% thickness reduction),20 °C,70% thickness reduction,Yes (annealed at 1150 °C for 5 min to obtain a fully recrystallized microstructure and then water-quenched),1150 °C,5 min,1,750 °C,100 h,Face‐Centered Cubic (FCC) (coded as 1),83.5,L12 phase (L12 ordered intermetallic phase; coded as 1),24,16.53,,,,,,,,,,,,,,,,,,,,,,
Effect of nano-sized precipitates on the fatigue property of lamellar structured high entropy alloy,Al0.7CoCrFeNi (AH),21,21,21,0,21,15,0,0,0,0,0,0,0,0,1,1100,10,1,"1150 °C (hot rolling), 20 °C (cold rolling)",30% reduction (hot rolling) and 30% reduction (cold rolling),0,,,0,,,Face–centered cubic (FCC) (classification value = 1),65,B2 (ordered BCC) (precipitate classification: B2 = 3),1200 ± 800 nm,35,,,,,,,1040,,780,,329 ± 19,17,,,,,,,,,,
Effect of nano-sized precipitates on the fatigue property of lamellar structured high entropy alloy,Al0.7CoCrFeNi (AH + LTA),21,21,21,0,21,15,0,0,0,0,0,0,0,0,1,1100,10,1,"1150 °C (hot rolling), 20 °C (cold rolling)",30% reduction (hot rolling) and 30% reduction (cold rolling),0,,,1,580,24,Face-centered cubic (FCC) (classification value = 1),60,B2 (ordered BCC) (precipitate classification: B2 = 3),1100 ± 200 nm,40,L12,,,,,,1400,,1050,,453 ± 24,12,,,,,,,,,,
Effects of Al and Ti additions on precipitation behavior and mechanical properties of Co35Cr25Fe40-xNix TRIP high entropy alloys,Ni5,35,5,35,0,25,0,0,0,0,0,0,0,0,0,Performed,1200,4 hours,Cold rolling,20,67,Annealing,1150,5 minutes,0,,,Face‐Centered Cubic (FCC) (Code: 1),,Hexagonal Close‐Packed (HCP) (Code: 10),,,,,,,,,961,,382,,207 HV,15,,,,,,,,,,
Effects of Al and Ti additions on precipitation behavior and mechanical properties of Co35Cr25Fe40-xNix TRIP high entropy alloys,Ni14,26,14,35,0,25,0,0,0,0,0,0,0,0,0,Performed,1200,4 hours,Cold rolling,20,67,Annealing,1150,5 minutes,0,,,Face‐Centered Cubic (FCC) (Code: 1),100,,,,,,,,,,871 ± 5 MPa,,296 ± 3 MPa,,,55.0 ± 1%,,,,,,,,,,
Effects of Al and Ti additions on precipitation behavior and mechanical properties of Co35Cr25Fe40-xNix TRIP high entropy alloys,Ni5-TA_800C_2h,32.9,4.7,32.9,0,23.5,3,3,0,0,0,0,0,0,0,Performed,1200,4 hours,Cold rolling,20,67,Annealing,1150,5 minutes,1,800,2,Face‐Centered Cubic (FCC) (Code: 1),Nearly 100%,L21 Heusler phase,Approximately 0.2 μm,,,,,,,,791 ± 6 MPa,,285 ± 5 MPa,,245 HV,68.5 ± 1%,,,,,,,,,,
Effects of Al and Ti additions on precipitation behavior and mechanical properties of Co35Cr25Fe40-xNix TRIP high entropy alloys,Ni5-TA_800C_16h,32.9,4.7,32.9,0,23.5,3,3,0,0,0,0,0,0,0,Performed,1200,4 hours,Cold rolling,20,67,Annealing,1150,5 minutes,1,800,16,Face‐Centered Cubic (FCC) (Code: 1),Nearly 100%,L21 Heusler phase,Approximately 0.4 μm,,,,,,,,816 ± 3 MPa,,294 ± 4 MPa,,252 HV,51.1 ± 2%,,,,,,,,,,
Effects of Al and Ti additions on precipitation behavior and mechanical properties of Co35Cr25Fe40-xNix TRIP high entropy alloys,Ni14-TA_800C_2h,24.4,13.2,32.9,0,23.5,3,3,0,0,0,0,0,0,0,Performed,1200,4 hours,Cold rolling,20,67,Annealing,1150,5 minutes,1,800,2,Face‐Centered Cubic (FCC) (Code: 1),Approximately 96.4%,Heusler phase,Approximately 0.15 μm,,,,,,,,925 ± 2 MPa,,425 ± 4 MPa,,266 HV,53.3 ± 2%,,,,,,,,,,
Effects of Al and Ti additions on precipitation behavior and mechanical properties of Co35Cr25Fe40-xNix TRIP high entropy alloys,Ni14-TA_800C_16h,24.4,13.2,32.9,0,23.5,3,3,0,0,0,0,0,0,0,Performed,1200,4 hours,Cold rolling,20,67,Annealing,1150,5 minutes,1,800,16,Face‐Centered Cubic (FCC) (Code: 1),Approximately 96.4%,Heusler phase,Approximately 0.30 μm,,L12 phase,Approximately 35 nm,,,,,929 ± 5 MPa,,447 ± 5 MPa,,286 HV,41.2 ± 2%,,,,,,,,,,
Exceptional nanostructure stability and its origins in the CoCrNi-based precipitation-strengthened medium-entropy alloy,(CoCrNi)94Al3Ti3 MEA (As-Recrystallized),0,31.3,31.3,0,31.3,3,3,0,0,0,0,0,0,0,Yes (1),1200,2 h,Cold rolling (∼66% reduction),20,66,Yes (1),1160,3 min,0,,,Face‐Centered Cubic (FCC) (classification code = 1),100,,,,,,,,,,,,,,,,,,,,,,,,,
Exceptional nanostructure stability and its origins in the CoCrNi-based precipitation-strengthened medium-entropy alloy,(CoCrNi)94Al3Ti3 MEA (Aged),0,31.3,31.3,0,31.3,3,3,0,0,0,0,0,0,0,Yes (1),1200,2 h,Cold rolling (∼66% reduction),20,66,Yes (1),1160,3 min,1,800,Ranged from 2 h up to 360 h,Face‐Centered Cubic (FCC) (classification code = 1),84,L12-type γ′ phase,5.9 ± 0.6 nm (4 h) to 25.7 ± 5.2 nm (360 h),16,,,,,,,,,,,,,,,,,,,,,,
Heterogeneous precipitation mediated heterogeneous nanostructure enhances strengthductility synergy in severely cryorolled and annealed CoCrFeNi2.1Nb0.2 high entropy alloy,CoCrFeNi2.1Nb0.2,18.87,39.62,18.87,0,18.87,0,0,0,0,0,3.77,0,0,0,1,1200,24,0,,,0,,,0,,,1,92,11,5000-10000,7,Nb-rich FCC,,1,,,,600,,,,,40,,,,,,,,,,
Heterogeneous precipitation mediated heterogeneous nanostructure enhances strengthductility synergy in severely cryorolled and annealed CoCrFeNi2.1Nb0.2 high entropy alloy,CoCrFeNi2.1Nb0.2 (Cold Rolled and Annealed),18.87,39.62,18.87,0,18.87,0,0,0,0,0,3.77,0,0,0,Yes,1200,24 h,Cold Rolling,20,90,Yes,800,1 h,0,,,1,82,ε-phase,125 ± 40 nm,11,11,1000 nm,6,Nb-rich FCC,,1,1085 ± 18 MPa,,774 ± 13 MPa,,,Approximately 20%,,,,,,,,,,
Heterogeneous precipitation mediated heterogeneous nanostructure enhances strengthductility synergy in severely cryorolled and annealed CoCrFeNi2.1Nb0.2 high entropy alloy,CoCrFeNi2.1Nb0.2 (Cryo Rolled and Annealed),18.87,39.62,18.87,0,18.87,0,0,0,0,0,3.77,0,0,0,Yes,1200,24 h,Cryo Rolling,20,90,Yes,800,1 h,0,,,1,75,ε-phase,97 ± 36 nm,18,11,680,6,Nb-rich FCC,,1,1272 ± 25 MPa,,1219 ± 14 MPa,,,~22%,,,,,,,,,,
High-strength and high-ductility AlCoCrFeNi2.1 eutectic high-entropy alloy achieved via precipitation strengthening in a heterogeneous structure,AlCoCrFeNi2.1_AC,16.4,34.4,16.4,0,16.4,16.4,0,0,0,0,0,0,0,0,0,,,0,,,0,,,0,,,FCC,50,B2 lamellae,,,,,,,,,1088.4,,646.4,,,17.2,,,,,,,,,,
High-strength and high-ductility AlCoCrFeNi2.1 eutectic high-entropy alloy achieved via precipitation strengthening in a heterogeneous structure,AlCoCrFeNi2.1_CR-R,16.4,34.4,16.4,0,16.4,16.4,0,0,0,0,0,0,0,0,0,,,1,20,70,1,1000,60,0,,,Face-Centered Cubic (FCC),50,,,,,,,,,,1147.7,,732.3,,,24.6,,,,,,,,,,
High-strength and high-ductility AlCoCrFeNi2.1 eutectic high-entropy alloy achieved via precipitation strengthening in a heterogeneous structure,AlCoCrFeNi2.1_CR-R-A,16.4,34.4,16.4,0,16.4,16.4,0,0,0,0,0,0,0,0,0,,,1,20,70,1,1000,60,1,600,50,Face-Centered Cubic (FCC),,3,810,32.1,1,3.4,25.4,7,6.6,17.9,1475.6,,1008.8,,,19.2,,,,,,,,,,
Influence of pre-deformation on the precipitation characteristics of aged non-equiatomic Co1.5CrFeNi1.5 high entropy alloys with Ti and Al additions,Al05_ST_50h,18.2,27.3,27.3,0,18.2,9,0,0,0,0,0,0,0,0,Yes,1150,6 hr,0,,,0,,,1,750,50h,1,,B2 (needle‐shaped) → Code 3,,,,,,,,,,,,,ST condition: initial hardness increase ~30 HV; peak–aged at 240 h,,,,,,,,,,,
Influence of pre-deformation on the precipitation characteristics of aged non-equiatomic Co1.5CrFeNi1.5 high entropy alloys with Ti and Al additions,Al05_ST_240h,18.2,27.3,27.3,0,18.2,9,0,0,0,0,0,0,0,0,Yes,1150,6 hr,0,,,0,,,1,750,240h,1,,B2 (needle‐shaped) → Code 3,1459,,,,,,,,,,,,ST condition: initial hardness increase ~30 HV; peak–aged at 240 h,,,,,,,,,,,
Influence of pre-deformation on the precipitation characteristics of aged non-equiatomic Co1.5CrFeNi1.5 high entropy alloys with Ti and Al additions,Al05_ST_550h,18.2,27.3,27.3,0,18.2,9,0,0,0,0,0,0,0,0,Yes,1150,6 hr,0,,,0,,,1,750,550h,1,,B2 (needle‐shaped) → Code 3,,,,,,,,,,,,,ST condition: initial hardness increase ~30 HV; peak–aged at 240 h,,,,,,,,,,,
Influence of pre-deformation on the precipitation characteristics of aged non-equiatomic Co1.5CrFeNi1.5 high entropy alloys with Ti and Al additions,Al05_ST-PS_50h,18.2,27.3,27.3,0,18.2,9,0,0,0,0,0,0,0,0,Yes,1150,6 hr,0,,,0,,,1,750,50h,1,,B2 (needle‐shaped) → Code 3,,,,,,,,,,,,,ST–PS condition: hardness increased by ~54% relative to ST; initial stage increase ~75 HV; peak-aged at 50 h,,,,,,,,,,,
Influence of pre-deformation on the precipitation characteristics of aged non-equiatomic Co1.5CrFeNi1.5 high entropy alloys with Ti and Al additions,Al05_ST-PS_240h,18.2,27.3,27.3,0,18.2,9,0,0,0,0,0,0,0,0,Yes,1150,6 hr,0,,,0,,,1,750,240h,1,,B2 (needle‐shaped) → Code 3,1562,,,,,,,,,,,,ST–PS condition: hardness increased by ~54% relative to ST; initial stage increase ~75 HV; peak-aged at 50 h,,,,,,,,,,,
Influence of pre-deformation on the precipitation characteristics of aged non-equiatomic Co1.5CrFeNi1.5 high entropy alloys with Ti and Al additions,Al05_ST-PS_550h,18.2,27.3,27.3,0,18.2,9,0,0,0,0,0,0,0,0,Yes,1150,6 hr,0,,,0,,,1,750,550h,1,,B2 (needle‐shaped) → Code 3,,,,,,,,,,,,,ST–PS condition: hardness increased by ~54% relative to ST; initial stage increase ~75 HV; peak-aged at 50 h,,,,,,,,,,,
Influence of pre-deformation on the precipitation characteristics of aged non-equiatomic Co1.5CrFeNi1.5 high entropy alloys with Ti and Al additions,Al02Ti03_ST_50h,18.2,27.3,27.3,0,18.2,3.5,5.5,0,0,0,0,0,0,0,Yes,1150,6 hr,0,,,0,,,1,750,50h,1,"Predominantly single–phase FCC (>90% by volume, not explicitly stated)",g′ precipitates with L12 structure [Code 1],,,γ phase – equilibrium η phase [Code 4],,0.5±0.2%,,,,,,,,ST condition: initial hardness increment of ~110 HV; peak–aged at 240 h,,,750 °C (aging treatment),,,,,,,,
Influence of pre-deformation on the precipitation characteristics of aged non-equiatomic Co1.5CrFeNi1.5 high entropy alloys with Ti and Al additions,Al02Ti03_ST_240h,18.2,27.3,27.3,0,18.2,3.5,5.5,0,0,0,0,0,0,0,Yes,1150,6 hr,0,,,0,,,1,750,240h,1,"Predominantly single–phase FCC (>90% by volume, not explicitly stated)",g′ precipitates with L12 structure [Code 1],58.6,,γ phase – equilibrium η phase [Code 4],,3±0.9%,,,,,,,,ST condition: initial hardness increment of ~110 HV; peak–aged at 240 h,,,750 °C (aging treatment),,,,,,,,
Influence of pre-deformation on the precipitation characteristics of aged non-equiatomic Co1.5CrFeNi1.5 high entropy alloys with Ti and Al additions,Al02Ti03_ST_550h,18.2,27.3,27.3,0,18.2,3.5,5.5,0,0,0,0,0,0,0,Yes,1150,6 hr,0,,,0,,,1,750,550h,1,"Predominantly single–phase FCC (>90% by volume, not explicitly stated)",g′ precipitates with L12 structure [Code 1],,,γ phase – equilibrium η phase [Code 4],,5.8±1.1%,,,,,,,,ST condition: initial hardness increment of ~110 HV; peak–aged at 240 h,,,750 °C (aging treatment),,,,,,,,
Influence of pre-deformation on the precipitation characteristics of aged non-equiatomic Co1.5CrFeNi1.5 high entropy alloys with Ti and Al additions,Al02Ti03_ST-PS_50h,18.2,27.3,27.3,0,18.2,3.5,5.5,0,0,0,0,0,0,0,Yes,1150,6 hr,0,,,0,,,1,750,50h,1,"Predominantly single–phase FCC (>90% by volume, not explicitly stated)",g′ precipitates with L12 structure [Code 1],,,γ phase – equilibrium η phase [Code 4],,1.5±0.5%,,,,,,,,ST–PS condition: hardness increased by ~34% relative to ST; initial stage increase ~140 HV; peak–aged at 50 h,,,"750 °C (aging treatment, not test temperature)",,,,,,,,
Influence of pre-deformation on the precipitation characteristics of aged non-equiatomic Co1.5CrFeNi1.5 high entropy alloys with Ti and Al additions,Al02Ti03_ST-PS_240h,18.2,27.3,27.3,0,18.2,3.5,5.5,0,0,0,0,0,0,0,Yes,1150,6 hr,0,,,0,,,1,750,240h,1,"Predominantly single–phase FCC (>90% by volume, not explicitly stated)",g′ precipitates with L12 structure [Code 1],65,,γ phase – equilibrium η phase [Code 4],,3.2±0.6%,,,,,,,,ST–PS condition: hardness increased by ~34% relative to ST; initial stage increase ~140 HV; peak–aged at 50 h,,,"750 °C (aging treatment, not test temperature)",,,,,,,,
Influence of pre-deformation on the precipitation characteristics of aged non-equiatomic Co1.5CrFeNi1.5 high entropy alloys with Ti and Al additions,Al02Ti03_ST-PS_550h,18.2,27.3,27.3,0,18.2,3.5,5.5,0,0,0,0,0,0,0,Yes,1150,6 hr,0,,,0,,,1,750,550h,1,"Predominantly single–phase FCC (>90% by volume, not explicitly stated)",g′ precipitates with L12 structure [Code 1],,,γ phase – equilibrium η phase [Code 4],,4.8±0.8%,,,,,,,,ST–PS condition: hardness increased by ~34% relative to ST; initial stage increase ~140 HV; peak–aged at 50 h,,,"750 °C (aging treatment, not test temperature)",,,,,,,,
Influence of pre-deformation on the precipitation characteristics of aged non-equiatomic Co1.5CrFeNi1.5 high entropy alloys with Ti and Al additions,Ti05_ST_50h,18.2,27.3,27.3,0,18.2,0,9,0,0,0,0,0,0,0,Yes,1150,6 hr,0,,,0,,,1,750,50h,1,,gʹ of L12,,,4 (η),,8±0.9%,,,,,,,,ST condition: micro–hardness trend indicates an initial increase of ~117 HV with peak–aged condition at 240 h,,,,,,,,,,,
Influence of pre-deformation on the precipitation characteristics of aged non-equiatomic Co1.5CrFeNi1.5 high entropy alloys with Ti and Al additions,Ti05_ST_240h,18.2,27.3,27.3,0,18.2,0,9,0,0,0,0,0,0,0,Yes,1150,6 hr,0,,,0,,,1,750,240h,1,,gʹ of L12,50.3,,4 (η),,14±0.9%,,,,,,,,ST condition: micro–hardness trend indicates an initial increase of ~117 HV with peak–aged condition at 240 h,,,,,,,,,,,
Influence of pre-deformation on the precipitation characteristics of aged non-equiatomic Co1.5CrFeNi1.5 high entropy alloys with Ti and Al additions,Ti05_ST_550h,18.2,27.3,27.3,0,18.2,0,9,0,0,0,0,0,0,0,Yes,1150,6 hr,0,,,0,,,1,750,550h,1,,gʹ of L12,,,4 (η),,42±0.6%,,,,,,,,ST condition: micro–hardness trend indicates an initial increase of ~117 HV with peak–aged condition at 240 h,,,,,,,,,,,
Influence of pre-deformation on the precipitation characteristics of aged non-equiatomic Co1.5CrFeNi1.5 high entropy alloys with Ti and Al additions,Ti05_ST-PS_50h,18.2,27.3,27.3,0,18.2,0,9,0,0,0,0,0,0,0,Yes,1150,6 hr,0,,,0,,,1,750,50h,1,,gʹ of L12,,,4 (η),,21±1.4%,,,,,,,,ST–PS condition: hardness increased by ~21% relative to ST; initial stage increase ~125 HV; peak–aged at 50 h,,,,,,,,,,,
Influence of pre-deformation on the precipitation characteristics of aged non-equiatomic Co1.5CrFeNi1.5 high entropy alloys with Ti and Al additions,Ti05_ST-PS_240h,18.2,27.3,27.3,0,18.2,0,9,0,0,0,0,0,0,0,Yes,1150,6 hr,0,,,0,,,1,750,240h,1,,gʹ of L12,59.9,,4 (η),,59±1.9%,,,,,,,,ST–PS condition: hardness increased by ~21% relative to ST; initial stage increase ~125 HV; peak–aged at 50 h,,,,,,,,,,,
Influence of pre-deformation on the precipitation characteristics of aged non-equiatomic Co1.5CrFeNi1.5 high entropy alloys with Ti and Al additions,Ti05_ST-PS_550h,18.2,27.3,27.3,0,18.2,0,9,0,0,0,0,0,0,0,Yes,1150,6 hr,0,,,0,,,1,750,550h,1,,gʹ of L12,,,4 (η),,92±1.8%,,,,,,,,ST–PS condition: hardness increased by ~21% relative to ST; initial stage increase ~125 HV; peak–aged at 50 h,,,,,,,,,,,
Lattice distortion and atomic ordering of the sigma precipitates in CoCrFeNiMo high-entropy alloy,as‐cast CoCrFeNiMo high‐entropy alloy,19.8,19.5,19.1,0,19.9,0,0,0,0,0,0,0,21.7,0,0,,,0,,,0,,,0,,,Face‐centered cubic (FCC) → Code 1,63.87,Intermetallic σ phase (s‐phase) → Code 6,,36.13,,,,,,,,,,,,,,,,,,,,,,
Microstructure and tensile property of a precipitation strengthened high entropy alloy processed by selective laser melting and post heat treatment,DA–SLM,18.18,27.27,27.27,0,18.18,3.64,5.45,0,0,0,0,0,0,0,0,,,0,,,0,,,1,750 °C,50 h,1,62.3,1,25,32.7,5,200,3,4,50,2,1550,,1235,,,10.69,,500,1042,13.47,,,,,,
Microstructure and tensile property of a precipitation strengthened high entropy alloy processed by selective laser melting and post heat treatment,C&W+HT,18.18,27.27,27.27,0,18.18,3.64,5.45,0,0,0,0,0,0,0,1 (yes),1150 °C,6 h,1 (yes – hot forging step reducing thickness by 50%),1100 °C,50 %,1 (yes – an annealing treatment applied to achieve a uniform grain structure),1050 °C,30 min,1,750 °C,50 h,Face‐centered cubic (FCC) → (classification = 1),66.1,L12 phase (classification = 1),25.6,33.9,,,,,,,1310,,951,,,21.25,,500,1068,16.5,,,,,,
Nanophase precipitation and strengthening in a dual-phase Al0.5CoCrFeNi high-entropy alloy,Al0.5CoCrFeNi - As-Cast,22.2,22.2,22.2,0,22.2,11.1,0,0,0,0,0,0,0,0,0,,,0,,,0,,,0,,,fcc (code 1),nearly 100% in dendritic regions; additional chemically distinct regions exist at boundaries,,,,,,,,,,619.2,,475.3,,,47.3,,,,,,,,,,
Nanophase precipitation and strengthening in a dual-phase Al0.5CoCrFeNi high-entropy alloy,Al0.5CoCrFeNi - CRSA-4,22.2,22.2,22.2,0,22.2,11.1,0,0,0,0,0,0,0,0,0,,,1,20,70,1,1200,60,1,650,4 hours,fcc (code 1),96,L12 (code 1),7,4,,,,,,,,,,,,,,,,,,,,,,
Nanophase precipitation and strengthening in a dual-phase Al0.5CoCrFeNi high-entropy alloy,Al0.5CoCrFeNi_CRSA-8,22.2,22.2,22.2,,22.2,11.1,0,0,0,0,0,0,0,0,0,,,1,20 °C,70%,1,1200 °C,60 min,1,650 °C,8 h,Face‐centered cubic (fcc),Dominant phase,B2/bcc precipitate,,,,,,,,,,,,,,,,,,,,,,,,
Nanophase precipitation and strengthening in a dual-phase Al0.5CoCrFeNi high-entropy alloy,Al0.5CoCrFeNi_CRSA-20,22.2,22.2,22.2,,22.2,11.1,0,0,0,0,0,0,0,0,0,,,1,20 °C,70%,1,1200 °C,60 min,1,650 °C,20 h,Face‐centered cubic (fcc),,,,,,,,,,,,,,,,,,,,,,,,,,
