Repository: mryk814/re-process-dashboard

# Material Decision Workbench

材料組成、工程条件、切削条件、疎な原料配合の候補を比較し、予測特性、予測幅、学習範囲、類似する過去実験、実測とのずれを同じ判断面で確認するローカルアプリです。

一つのPrediction Taskを扱うProjectに加え、再利用可能なTask／決定論的transformをbindingした多段Chain Projectを扱います。Chainでは段別実行、変更段以降だけの再計算、段単体／通し評価、中間実測variant、明示的な不確かさ伝播を利用できます。

変更箇所や再生成物を判断するときは [Developer Start Here](docs/developer-start-here.md) から始めてください。現在のProject mode、再利用境界、v1固有前提は [現行システム基準](docs/product/current-system-baseline.md)、個別文書は [ドキュメント索引](docs/README.md) から参照できます。

## Project mode

- **single-task**：Dataset View、Task contract、Model Packageを固定し、候補比較、予測、応答曲線、Snapshot、実測照合、検討アクティビティを行います。

File: data/source/external/mpea_ground_truth_18021833.csv (part 3 of 4)
605.3
584.3
557.2
Ultimate Compressive Strength:
Nanophase precipitation and strengthening in a dual-phase Al0.5CoCrFeNi high-entropy alloy,Al0.5CoCrFeNi - CRSA-80,22.2,22.2,22.2,0,22.2,11.1,0,0,0,0,0,0,0,0,0,,,1,20,70,1,1200,60,1,650,80 hours,fcc (code 1),81,L12 (code 1),"Larger than ~7 nm, evolving into lamellar morphology",19,B2 (code 3),,,bcc (code 7),,,1221.5,,1000.1,,,21.3,,,,,,,,,,
Nanophase precipitation and strengthening in a dual-phase Al0.5CoCrFeNi high-entropy alloy,Al0.5CoCrFeNi - CRSA-140,22.2,22.2,22.2,0,22.2,11.1,0,0,0,0,0,0,0,0,0,,,1,20,70,1,1200,60,1,650,140 hours,fcc (code 1),80,L12 (code 1),Approximately 57 nm in length and 13 nm in width (lamellar morphology),20,B2 (code 3),,,bcc (code 7),,,,,,,,,,,,,,,,,,
Nanophase precipitation and strengthening in a dual-phase Al0.5CoCrFeNi high-entropy alloy,Al0.5CoCrFeNi - CRSA-200,22.2,22.2,22.2,0,22.2,11.1,0,0,0,0,0,0,0,0,0,,,1,20,70,1,1200,60,1,650,200 hours,fcc (code 1),,L12 (code 1),,,B2 (code 3),,,bcc (code 7),,,,,,,,,,,,,,,,,,
Optimizing the coupled effects of Hall-Petch and precipitation strengthening in a Al0.3CoCrFeNi high entropy alloy,Al0.3CoCrFeNi high‐entropy alloy - CRSA (1150 °C/60 min),23,23,23,0,23,7,0,0,0,0,0,0,0,0,As cast and homogenized,,,1,20,90,Solution treatment at 1150 °C for 60 min,1150,60,0,,,Face-centered cubic (FCC) → code 1,100,,,,,,,,,,410,,159,,,65,,,,,,,,,,
Optimizing the coupled effects of Hall-Petch and precipitation strengthening in a Al0.3CoCrFeNi high entropy alloy,Al0.3CoCrFeNi high‐entropy alloy - CRSA (1150 °C/5 min),23,23,23,0,23,7,0,0,0,0,0,0,0,0,As cast and homogenized,,,1,20,90,Solution treatment at 1150 °C for 5 min,1150,5,0,,,Face-centered cubic (FCC) → code 1,100,,,,,,,,,,550,,220,,,60,,,,,,,,,,
Optimizing the coupled effects of Hall-Petch and precipitation strengthening in a Al0.3CoCrFeNi high entropy alloy,Al0.3CoCrFeNi high‐entropy alloy - CRSA (1150 °C/60 min) + 700 °C/50 h,23,23,23,0,23,7,0,0,0,0,0,0,0,0,As cast and homogenized,,,1,20,90,1,1150,60min,1,700,50,Face-centered cubic (FCC) → code 1,,L12,lath-like,,B2,,,,,,520,,215,,,43,,,,,,,,,,
Optimizing the coupled effects of Hall-Petch and precipitation strengthening in a Al0.3CoCrFeNi high entropy alloy,Al0.3CoCrFeNi high‐entropy alloy - CRSA (1150 °C/60 min) + 550 °C/150 h,23,23,23,0,23,7,0,0,0,0,0,0,0,0,As cast and homogenized,,,1,20,90,1,1150,60min,1,550,150,Face-centered cubic (FCC) → code 1,,L12,fine scale,,B2,,,,,,540,,285,,,55,,,,,,,,,,
Optimizing the coupled effects of Hall-Petch and precipitation strengthening in a Al0.3CoCrFeNi high entropy alloy,Al0.3CoCrFeNi high‐entropy alloy - CRSA (1150 °C/2 min),23,23,23,0,23,7,0,0,0,0,0,0,0,0,As cast and homogenized,,,1,20,90,Solution treatment at 1150 °C for 2 min,1150,2min,0,,,Face-centered cubic (FCC) → code 1,100,,,,,,,,,,589,,263,,,60,,,,,,,,,,
Optimizing the coupled effects of Hall-Petch and precipitation strengthening in a Al0.3CoCrFeNi high entropy alloy,Al0.3CoCrFeNi high‐entropy alloy - CRSA (1150 °C/2 min) + 620 °C/50 h,23,23,23,0,23,7,0,0,0,0,0,0,0,0,As cast and homogenized,,,1,20,90,1,1150,2min,1,620,50,Face-centered cubic (FCC) → code 1,,g' precipitate,fine scale,,B2,grain boundary/ lath-like,,,,,840,,490,,,45,,,,,,,,,,
"Phase evolution, microstructure, mechanical behaviors of the CrFeNiAlxTiy medium-entropy alloys",M,33.3,33.3,0,0,33.3,0,0,0,0,0,0,0,0,0,0,,,0,,,0,,,0,,,1,100,,,,,,,,,,,,,160 ± 5,187 ± 4,,,,,,,,,,,
"Phase evolution, microstructure, mechanical behaviors of the CrFeNiAlxTiy medium-entropy alloys",MAl2,31.3,31.3,0,0,31.3,6.3,0,0,0,0,0,0,0,0,0,,,0,,,0,,,0,,,1,85.93,3,,14.07,,,,,,,,,,280 ± 7,216 ± 9,,,,,,,,,,,
"Phase evolution, microstructure, mechanical behaviors of the CrFeNiAlxTiy medium-entropy alloys",MAl4,29.4,29.4,0,0,29.4,11.8,0,0,0,0,0,0,0,0,0,,,0,,,0,,,0,,,Face‐centered cubic (FCC) → Classification Code = 1,65.6,Body‐centered cubic (BCC) → Classification Code = 7,"Less than 1 μm (i.e. sub‐micron scale, roughly <1000 nm)",34.4,,,,,,,,3219 ± 7,,1350 ± 9,542 ± 10,,37 ± 0.5,,,,,,,,,
"Phase evolution, microstructure, mechanical behaviors of the CrFeNiAlxTiy medium-entropy alloys",MAl3Ti3,27.8,27.8,0,0,27.8,8.3,8.3,0,0,0,0,0,0,0,0,,,0,,,0,,,0,,,"Body-Centered Cubic (BCC, Classification Code: 2; enriched in Fe and Cr)",,"Face-Centered Cubic (FCC, Classification Code: 8; enriched in Fe, Cr and Ni)",,45.7,"Ordered B2 phase (Classification Code: 4; enriched in Al, Ni and Ti)",,,,,,,3700 ± 9,,1712 ± 8,551 ± 7,,39.8 ± 0.6,,,,,,,,,
"Phase evolution, microstructure, mechanical behaviors of the CrFeNiAlxTiy medium-entropy alloys",MAl4Ti2,27.8,27.8,0,0,27.8,11.1,5.6,0,0,0,0,0,0,0,0,,,0,,,0,,,0,,,Body‐Centered Cubic (BCC),,Ordered B2 phase,Ranges from the nano‐scale up to nearly 1 µm; average ~549 nm (see Table 7 parameters),0.28,,,,,,,,3819 ± 6,,1600 ± 6,580 ± 8,,45 ± 0.9,,,,,,,,,
Precipitation and its strengthening of Cu-rich phase in CrMnFeCoNiCux high-entropy alloys,Cu0,17.75,21.86,18.89,21.96,19.55,0,0,0,0,0,0,0,0,0,0,,,0,,,0,,,0,,,1 (face‐centered cubic),100,,,,,,,,,,,,,188.04,165.35,,,,,,,,,,,
Precipitation and its strengthening of Cu-rich phase in CrMnFeCoNiCux high-entropy alloys,Cu0.25,19.05,19.05,19.05,19.05,19.05,0,0,4.76,0,0,0,0,0,0,0,,,0,,,0,,,0,,,"fcc1 (dendrite region, Face‐centered cubic → Code 1)",96.2,"Nano‐sized Cu–rich precipitate (arising from the (Cu, Mn)–rich inter‐dendritic region, FCC → Code 8)",50,3.76,,,,,,,,,,,,,,,,,,,,,,
Precipitation and its strengthening of Cu-rich phase in CrMnFeCoNiCux high-entropy alloys,Cu0.5,18.18,18.18,18.18,18.18,18.18,0,0,9.09,0,0,0,0,0,0,0,,,0,,,0,,,0,,,Face‑centered cubic (fcc) (code 1),92.25,Cu‑rich precipitate with fcc crystal structure (code 8),50,7.75,,,,,,,,,,,,,,,,,,,,,,
Precipitation and its strengthening of Cu-rich phase in CrMnFeCoNiCux high-entropy alloys,Cu0.75,17.39,17.39,17.39,17.39,17.39,0,0,13.04,0,0,0,0,0,0,0,,,0,,,0,,,0,,,Face‐centered cubic (fcc) → Classification 1,82.33,Cu‐rich precipitate with fcc structure → Classification 8,50,17.67,,,,,,,,,,,,,,,,,,,,,,
Precipitation and its strengthening of Cu-rich phase in CrMnFeCoNiCux high-entropy alloys,Cu1,16.67,16.67,16.67,16.67,16.67,0,0,0,0,0,0,0,0,0,0,,,0,,,0,,,0,,,"Cu‐depleted dendritic region (fcc1, Face‐Centered Cubic, classification 1)",76,"Nano‐sized Cu‐rich precipitate from (Cu, Mn)‐rich inter‐dendritic region (FCC, classification 8)",50,23.95,,,,,,,,,,350.63,215.84,,,,,,,,,,,
Precipitation behavior and its effects on tensile properties of FeCoNiCr high-entropy alloys,TA14,23.75,23.75,23.75,0,23.75,4,1,0,0,0,0,0,0,0,1,1200,4,1,20,30,1,1000,2h,1,800,18h,Face‐centered cubic (FCC),83.2,"L12 (Ni3(Ti,Al))",12.1 ± 1.0 nm,14.9 ± 1.2% (relative to matrix),"L21 (Ni,Co)2TiAl Heusler",188.2 ± 5.5 nm,1.9 ± 1.0% (relative to whole volume),,,,,,,,,,,,,,,,,,,
Precipitation behavior and its effects on tensile properties of FeCoNiCr high-entropy alloys,TA24,23.5,23.5,23.5,0,23.5,4,2,0,0,0,0,0,0,0,1,1200,4,1,20,30,1,1000,2h,1,800,18h,Face‐centered cubic (FCC),74.4,"L12 (Ni3(Ti,Al))",13.4 ± 0.7 nm,22.0 ± 0.8% (relative to matrix),"L21 (Ni,Co)2TiAl Heusler",173.0 ± 10.2 nm,3.6 ± 1.2% (relative to whole volume),,,,983,,,,,Approximately 40% or higher (this is gpt correct number.  34% is also right from figure),,,,,,,,,,
Precipitation behavior and its effects on tensile properties of FeCoNiCr high-entropy alloys,TA36,22.75,22.75,22.75,0,22.75,6,3,0,0,0,0,0,0,0,1,1200,4,1,20,30,1,1000,2h,1,800,18h,Face‐centered cubic (FCC),57.1,"L12 (Ni3(Ti,Al))",11.6 ± 1.0,10.2 ± 2.0,"L21 (Ni,Co)2TiAl Heusler",230.8 ± 6.8,32.7 ± 0.7,,,,,,,,,≈8%,,,,,,,,,,
Precipitation behavior and its effects on tensile properties of FeCoNiCr high-entropy alloys,TA39,22,22,22,0,22,9,3,0,0,0,0,0,0,0,1,1200,4,1,20,30,1,1000,2h,1,800,18h,Face‐centered cubic (FCC),56.7,"L12 (coherent Ni3(Ti,Al))",10.5 ±1.4,4.5 ± 1.1,"L21 (Ni,Co)2TiAl Heusler",350.3 ± 9.0,38.8 ± 0.9,,,,,,,,,Less than 5% (reported for TA39 aged at 800 °C for 18 h); qualitatively very low,,,,,,,,,,
Precipitation strengthening of ductile Cr15Fe20Co35Ni20Mo10 alloys,Mo20 HEA,20,20,20,0,20,0,0,0,0,0,0,0,20,0,Yes,1200 °C,48 hr,0,,,0,,,0,,,Face-Centered Cubic (FCC),,σ phase [Classification Code: 6],,,,,,,,,,,,,,,,,,,,,,,,
Precipitation strengthening of ductile Cr15Fe20Co35Ni20Mo10 alloys,Mo15 HEA,20,20,27.5,0,17.5,0,0,0,0,0,0,0,15,0,Yes,1200 °C,48 hr,0,,,0,,,0,,,Face-Centered Cubic (FCC) [Classification Code: 1],,σ phase [Classification Code: 6],,,,,,,,,,,,,,"extremely brittle without apparent plasticity (i.e., essentially negligible)",,,,,,,,,,
Precipitation strengthening of ductile Cr15Fe20Co35Ni20Mo10 alloys,Mo10 HEA (Homogenized),20,20,35,0,15,0,0,0,0,0,0,0,10,0,Yes,1200 °C,48 hr,0,,,0,,,0,,,Face-centered cubic (FCC) [Classification: 1],,μ phase (identified by its hexagonal close-packed structure; classified here as 9),,,,,,,,,720,,350,,,21.9,,,,,,,,,,
Precipitation strengthening of ductile Cr15Fe20Co35Ni20Mo10 alloys,Mo10 HEA (Recrystallized - 800 °C/1 h/AC),20,20,35,0,15,0,0,0,0,0,0,0,10,0,Yes,1200 °C,48 hr,Yes,Hot Rolling at 1100 °C; Cold Rolling at 20 °C,70%,Yes,800 °C,1 h,0,,,Face-centered cubic (FCC) [Classification: 1],,μ phase (classified as 9),80–200 nm,,,,,,,,1410,,1311,,,12.1,,,,,,,,,,
Precipitation strengthening of ductile Cr15Fe20Co35Ni20Mo10 alloys,Mo10 HEA (Recrystallized - 850 °C/5 min/WQ),20,20,35,0,15,0,0,0,0,0,0,0,10,0,Yes,1200 °C,48 hr,Yes,Hot Rolling at 1100 °C; Cold Rolling at 20 °C,70%,Yes,850 °C,5 min,0,,,Face-centered cubic (FCC) [Classification: 1],,μ phase (classified as 9),"80–200 nm(this is from text, 140 is right which shown in fig 3g)",,,,,,,,1360,,1212,,,14.9,,,,,,,,,,
Precipitation strengthening of ductile Cr15Fe20Co35Ni20Mo10 alloys,Mo10 HEA (Recrystallized - 900 °C/5 min/WQ),20,20,35,0,15,0,0,0,0,0,0,0,10,0,Yes,1200 °C,48 hr,Yes,Hot Rolling at 1100 °C; Cold Rolling at 20 °C,70%,Yes,900 °C,5 min,0,,,Face-centered cubic (FCC) [Classification: 1],,μ phase (classified as 9),80–200 nm,,,,,,,,1249,,1028,,,18.3,,,,,,,,,,
Precipitation strengthening of ductile Cr15Fe20Co35Ni20Mo10 alloys,Mo10 HEA (Recrystallized - 1000 °C/5 min/WQ),20,20,35,0,15,0,0,0,0,0,0,0,10,0,Yes,1200 °C,48 hr,Yes,Hot Rolling at 1100 °C; Cold Rolling at 20 °C,70%,Yes,1000 °C,5 min,0,,,Face-centered cubic (FCC) [Classification: 1],,μ phase (classified as 9),80–200 nm,,,,,,,,1194,,879,,,25.4,,,,,,,,,,
Precipitation strengthening of ductile Cr15Fe20Co35Ni20Mo10 alloys,Mo10 HEA (Recrystallized - 1000 °C/1 h/AC),20,20,35,0,15,0,0,0,0,0,0,0,10,0,Yes,1200 °C,48 hr,Yes,Hot Rolling at 1100 °C; Cold Rolling at 20 °C,70%,Yes,1000 °C,1 h,0,,,Face-centered cubic (FCC) [Classification: 1],,μ phase (classified as 9),80–200 nm,,,,,,,,1127,,799,,,28.2,,,,,,,,,,
Precipitation strengthening of ductile Cr15Fe20Co35Ni20Mo10 alloys,Mo10 HEA (Recrystallized - 1150 °C/1 h/AC),20,20,35,0,15,0,0,0,0,0,0,0,10,0,Yes,1200 °C,48 hr,Yes,Hot Rolling at 1100 °C; Cold Rolling at 20 °C,70%,Yes,1150 °C,1 h,0,,,Face‐Centered Cubic (FCC) [Classification: 1],100,,,,,,,,,,918,,350,,,62.4,,,,,,,,,,
Precipitation strengthening of ductile Cr15Fe20Co35Ni20Mo10 alloys,Mo5 Homogenized (x = 7.5),20,20,42.5,,12.5,,,,,,,,5,,1,1200,48,0,,,0,,,0,,,FCC (1),,,,,,,,,,,,,,,,55%,,,,,,,,,,
Precipitation strengthening of ductile Cr15Fe20Co35Ni20Mo10 alloys,Mo5 HEA (Recrystallized),20,20,42.5,0,12.5,0,0,0,0,0,0,0,5,0,Yes,1200 °C,48 hr,Yes,Hot Rolling at 1100 °C; Cold Rolling at 20 °C,70%,Yes,"800 C, 850 C, 900 C, and 1000 C",5 and 60 mins,0,,,Face‐Centered Cubic (FCC; classified as “1”),100,,,,,,,,,,700-1000,,300-800,,,45-75,,,,,,,,,,
"Realizing strength-ductility combination of coarse-grained Al0.2Co1.5CrFeNi1.5Ti0.3 alloy via nano-sized, coherent precipitates",HEA (Al0.2Co1.5CrFeNi1.5Ti0.3) [Aged at 800°C for 1h],18.2,27.3,27.3,0,0,18.2,3.6,5.5,0,0,0,0,0,0,1,1200,48 h,1,1100,≈85%,1,1150,180 min,1,800,1 h,Face-centered cubic (FCC; classification: 1),84.2,"L12 Ni3(Ti,Al)",6 nm,15.8,,,,,,,,,745,,,40,,,,,,,,,,
"Realizing strength-ductility combination of coarse-grained Al0.2Co1.5CrFeNi1.5Ti0.3 alloy via nano-sized, coherent precipitates",HEA (Al0.2Co1.5CrFeNi1.5Ti0.3) [Aged at 800°C for 5h],18.2,27.3,27.3,0,0,18.2,3.6,5.5,0,0,0,0,0,0,1,1200,48 h,1,1100,≈85%,1,1150,180 min,1,800,5 h,Face-centered cubic (FCC; classification: 1),81.5,"L12 Ni3(Ti,Al)",12 nm,18.5,,,,,,,1160,,760,,,33,,,,,,,,,,
"Realizing strength-ductility combination of coarse-grained Al0.2Co1.5CrFeNi1.5Ti0.3 alloy via nano-sized, coherent precipitates",HEA (Al0.2Co1.5CrFeNi1.5Ti0.3) [Aged at 800°C for 25h],18.2,27.3,27.3,0,0,18.2,3.6,5.5,0,0,0,0,0,0,1,1200,48 h,1,1100,≈85%,1,1150,180 min,1,800,25 h,Face-centered cubic (FCC; classification: 1),71.8,"L12 Ni3(Ti,Al)",,28.2,,,,,,,,,,,,,,,,,,,,,,
"Realizing strength-ductility combination of coarse-grained Al0.2Co1.5CrFeNi1.5Ti0.3 alloy via nano-sized, coherent precipitates",HEA (Al0.2Co1.5CrFeNi1.5Ti0.3) [Solution-Annealed],18.2,27.3,27.3,0,0,18.2,3.6,5.5,0,0,0,0,0,0,1,1200,48 h,1,1100,≈85%,1,1150,180 min,0,,,Face-centered cubic (FCC; classification: 1),100,,,,,,,,,,917,,540,,,50,,,,,,,,,,
"Realizing strength-ductility combination of coarse-grained Al0.2Co1.5CrFeNi1.5Ti0.3 alloy via nano-sized, coherent precipitates",HEA (Al0.2Co1.5CrFeNi1.5Ti0.3) [Aged at 800°C for 50h],18.2,27.3,27.3,0,0,18.2,3.6,5.5,0,0,0,0,0,0,1,1200,48 h,1,1100,≈85%,1,1150,180 min,1,800,50 h,Face-centered cubic (FCC; classification: 1),63.2,"L12 Ni3(Ti,Al)",45 nm,36.8,,,,,,,1160,,,,,,,,,,,,,,,
"Realizing strength-ductility combination of coarse-grained Al0.2Co1.5CrFeNi1.5Ti0.3 alloy via nano-sized, coherent precipitates",HEA (Al0.2Co1.5CrFeNi1.5Ti0.3) [Aged at 800°C for 100h],18.2,27.3,27.3,0,0,18.2,3.6,5.5,0,0,0,0,0,0,1,1200,48 h,1,1100,≈85%,1,1150,180 min,1,800,100 h,Face-centered cubic (FCC; classification: 1),57.1,"L12 Ni3(Ti,Al)",51 nm,42.9,,,,,,,1160,,750,,,12,,,,,,,,,,
Self-ion irradiation response of (CoCrFeNi)94 Ti2Al4 alloy containing coherent nanoprecipitates,CoCrFeNi,25,25,25,0,25,0,0,0,0,0,0,0,0,0,1 (Yes),1423 K ≈ 1150 °C,24 h,1 (Yes),Room temperature (20 °C),85% thickness reduction,1 (Yes),1423 K ≈ 1150 °C,72 h (converted to 4320 min),0,,,Face‐centered cubic (FCC) (classified as 1),100,,,,,,,,,,,,,,,,,,,,,,,,,
Self-ion irradiation response of (CoCrFeNi)94 Ti2Al4 alloy containing coherent nanoprecipitates,(CoCrFeNi)₉₄Ti₂Al₄,23.5,23.5,23.5,0,23.5,4,2,0,0,0,0,0,0,0,1 (Yes),1473 K ≈ 1200 °C,4 h,1 (Yes),Room temperature (20 °C),70% thickness reduction,1 (Yes),1273 K ≈ 1000 °C,4 h (converted to 240 min),1,1073 K ≈ 800 °C,1 h,Face‐centered cubic (FCC) → Code 1,,L1₂ coherent nanoprecipitates → Code 1 (L12),"ca. 6.5 ± 1.2 nm (the unirradiated state is reported at ~6.5 nm, with a slight increase to ~7.1 nm after irradiation)",,L1₂ (same ordered phase as the primary precipitates) → Code 1 (L12),,,,,,,,,,,,,,,,,,,,,
"Solid Solubility, precipitates, and stacking fault energy of micro-alloyed CoCrFeNi high entropy alloys",CoCrFeNi,25,25,25,0,25,0,0,0,0,0,0,0,0,0,0,,,0,,,0,,,1,750,800,1,~100% (no detectable precipitates),,,,,,,,,,,,,,Measured using an HMV‐T2 tester under a load of 1 kg for 15 s; lowest of all four investigated HEAs,,,,,,,,,,,
"Solid Solubility, precipitates, and stacking fault energy of micro-alloyed CoCrFeNi high entropy alloys",CoCrFeNiTi0.1,27.86,16.56,26.58,0,28.4,0,0.6,0,0,0,0,0,0,0,0,,,0,,,0,,,1,750,800,1,,1,,,4,,,11,,,,,,,"Exhibits highest hardness among the four HEAs studied; tested using an HMV‐T2 Vickers hardness tester (load: 1 kg, dwell time: 15 s); no numerical value reported",,,,,,,,,,,
"Solid Solubility, precipitates, and stacking fault energy of micro-alloyed CoCrFeNi high entropy alloys",CoCrFeNiAl0.1,25.01,22.94,24.53,0,25.22,2.3,0,0,0,0,0,0,0,0,0,,,0,,,0,,,1,750,800,1,Nearly 100%,"s phase (interpreted as Cr‐rich σ phase, code 6)",,,,,,,,,,,,,"Slightly higher than CoCrFeNi HEA; Vickers hardness (1 kg load, 15 s) test performed; no numerical value provided",,,,,,,,,,,
"Solid Solubility, precipitates, and stacking fault energy of micro-alloyed CoCrFeNi high entropy alloys",CoCrFeNiMo0.2,23.73,23.14,"22.96 is only for matrix, not entire material",0,"27.16 is only for matrix, not entire material",0,0,0,0,0,0,0,3.01,0,0,,,0,,,0,,,1,750,800,1,,"m phase (mu phase, code 9)",,,"s phase (sigma phase, code 6)",,,,,,,,,,,,,,,,,,,,,
Synergistic effect of Ti and Al on L12-phase disign in CoCrFeNi-based high entropy alloys,Ti1Al3 HEA,20,20,20,0,0,20,15,5,0,0,0,0,0,0,Yes,1100,5 hr,Cold rolling,20,80,0,,,1,800,1 hr,Face‐centered cubic (FCC) (Classification value: 1),"Not explicitly given; the XRD and SADP indicate that the FCC phase is dominant (i.e., nearly 100% minus a few low‐volume precipitates)",L12 phase (classification code: 1),,,B2,,,,,,,,,,,,,,,,,,,,,
Synergistic effect of Ti and Al on L12-phase disign in CoCrFeNi-based high entropy alloys,Ti1Al1 HEA,20,20,20,0,0,20,10,10,0,0,0,0,0,0,Yes,1100,5 hr,Cold rolling,20,80,0,,,1,800,1 hr,Face‑Centered Cubic (classification code: 1),"Nearly the entire microstructure (estimated ≈95% or higher, since no obvious precipitates were detected by XRD/SEM)",L12 phase (classification code: 1),Approximately 10 nm (spherical particles as identified by APT),Very low (trace level; estimated around 5% or less),,,,,,,,,,,,,,,,,,,,,,
Synergistic effect of Ti and Al on L12-phase disign in CoCrFeNi-based high entropy alloys,Ti3Al1 HEA,20,20,20,0,0,20,5,15,0,0,0,0,0,0,Yes,1100,5 hr,Cold rolling,20,80,0,,,1,800,1 hr,Face‑Centered Cubic (FCC),Not explicitly quantified; FCC is the dominant phase with visible η and σ precipitates and minor L12 ordering,η phase(code: 4),,,σ phase(code 6),,,L12 superlattice ordering,,,,,,,,,,,,,,,,,,
Ultrahigh strength and ductility in newly developted materials with coherent nanolamellar architectures,CNL alloy,21.9,32.8,21.9,0,10.9,7.5,5,0,0,0,0,0,0,0,1,1150 °C,2 hours,1,20 °C,90%,0,,,1,600 °C,8 hours,1,56,1,30,44,,,,,,,2118 ± 34 MPa,,2026 ± 20 MPa,,,16% uniform elongation,,,,,,,,,,
Ultrahigh strength and ductility in newly developted materials with coherent nanolamellar architectures,Severely deformed alloy,21.9,32.8,21.9,0,10.9,7.5,5,0,0,0,0,0,0,0,1,1150 °C,2 hours,1,20 °C,90%,0,,,0,,,Face‑Centered Cubic (FCC) [Classification Code = 1],100,,,,,,,,,,,,,,,~1% uniform elongation,,,,,,,,,,
Ultrahigh strength and ductility in newly developted materials with coherent nanolamellar architectures,Conventionally processed alloy,21.9,32.8,21.9,0,10.9,7.5,5,0,0,0,0,0,0,0,1,1150 °C,2 hours,1,20 °C,90%,1,1150 °C,3 min,1,600 °C,8 hours,1,100,,,,,,,,,,,,,,,,,,,,,,,,,
A high-strength precipitation hardened cobalt-free high-entropy alloy,Bulk HEA (Fe26.4Ni26.4Mn26.4Cr8.8Ti4Al8) - Homogenized,26.4,26.4,0,26.4,8.8,8,4,0,0,0,0,0,0,0,Yes (1),1100,48,0,,,0,,,0,,,Face‐centered cubic (FCC),100,,,,,,,,,,746,,375,,151 HV,18,,,,,,,,,,
A high-strength precipitation hardened cobalt-free high-entropy alloy,Bulk HEA (Fe26.4Ni26.4Mn26.4Cr8.8Ti4Al8) - Peak Aged,26.4,26.4,0,26.4,8.8,8,4,0,0,0,0,0,0,0,Yes (1),1100,48,0,,,0,,,1,650,120,Face‐centered cubic (FCC),38.83 ± 6.81,"γ′ (Ni3(Ti,Al)) code:1",22.1 ± 3.6 nm,10.08 ± 1.77,B2,330 ± 56 nm,28.95 ± 3.19,χ code:6,360 ± 72 nm,22.14 ± 5.39,,2151,,1800,535 HV,,3.8 ± 0.1,,,,,,,,,
A new strategy of tailoring strength and ductility of CoCrFeNi based high-entropy alloy,CoCrFeNi,25,25,25,0,25,0,0,0,0,0,0,0,0,0,1,1200,19,1,20,60,0,,,1,700,16,1,100,,,,,,,,,,580,,256,,,60,,,,,,,,,,
A new strategy of tailoring strength and ductility of CoCrFeNi based high-entropy alloy,CoCrFeNi(Ni3Al)0.25 HEA,19.17,38.99,21.71,0,16.65,3.48,0,0,0,0,0,0,0,0,Yes,1200,19 h,Yes (cold rolling),20 °C (room temperature),60,0,,,1,700,16 h,Face‐Centered Cubic (FCC) – (classification code 1),80.3,L12 (ordered Ni3Al),33.7(diameter),19.7,,,,,,,,,,,,,,1396,,,,,,,,
A new strategy of tailoring strength and ductility of CoCrFeNi based high-entropy alloy,CoCrFeNi(Ni3Al)0.5 HEA,17.38,41.82,17.69,0,16.47,6.63,0,0,0,0,0,0,0,0,Yes,1200,19 h,Yes (cold rolling),20 °C (room temperature),60,0,,,1,700,16 h,Face‐Centered Cubic (FCC) (Classification Code: 1),67,L12 (ordered Ni3Al),33.7(diameter),33,,,,,,,,,,,,,,,,,,,,,,
A new strategy of tailoring strength and ductility of CoCrFeNi based high-entropy alloy,CoCrFeNi(Ni3Al)0.75 HEA,14.1,47.48,14.86,0,13.54,10.02,0,0,0,0,0,0,0,0,Yes,1200,19 h,Yes (cold rolling),20 °C (room temperature),60,0,,,1,700,16 h,Face‐Centered Cubic (FCC) – (Classification code 1),57.6,L12 (ordered Ni3Al),33.7(diameter),42.4,,,,,,,1200(tensile fracture strength),,910,,,14,,,,,,,,,,
A new strategy of tailoring strength and ductility of CoCrFeNi based high-entropy alloy,CoCrFeNi(Ni3Al)1 HEA,12.25,52.59,13.25,0,11.39,10.52,0,0,0,0,0,0,0,0,Yes,1200,19 h,Yes (cold rolling),20 °C (room temperature),60,0,,,1,700,16 h,Face‐Centered Cubic (FCC) solid solution (Classification: 1 [FCC]),50.4,L12 (ordered Ni3Al),33.7(diameter),49.6,,,,,,,1170(tensile fracture strength),,1000,,,6,,,,,,,,,,
A novel face-centered-cubic high-entropy alloy strengthened by nanoscale precipitates,FCC Co9Cr7Cu36Mn25Ni23 HEA,0,23,9,25,7,0,0,36,0,0,0,0,0,0,0,,,0,,,0,,,0,,,"FCC (225, Cu rich)",,"FCC (225, Co and Cr rich)",3–8 nm,,,,,,,,700,,401,,,36,,,,,,,,,,
Aluminum and titanium alloyed non-equiatomic Co–Fe–Ni medium-entropy alloy with ultra high strength and hardness,CoFeNiTi0.4,29.4(ideal composition in theory),29.4(ideal composition in theory),29.4(ideal composition in theory),0,0,0,11.7,0,0,0,0,0,0,0,1,1100,24,0,,,0,,,0,,,Body‐Centered Cubic (BCC) (Classification: 2),~100%,,,,,,,,,,,,,,,,,,,,,,,,,
Aluminum and titanium alloyed non-equiatomic Co–Fe–Ni medium-entropy alloy with ultra high strength and hardness,WAl0.1,32.2,32.2,32.2,0,0,3.2,0,0,0,0,0,0,0,0,1,1100,24,0,,,0,,,0,,,Face‐Centered Cubic (FCC) [Classification code: 1],100,,,,,,,,,,,,,,,,,,,,,,,,,
Aluminum and titanium alloyed non-equiatomic Co–Fe–Ni medium-entropy alloy with ultra high strength and hardness,WAl0.4,29.4,29.4,29.4,0,0,11.7,0,0,0,0,0,0,0,0,1,1100,24,0,,,0,,,0,,,Face‐Centered Cubic (FCC) [classified as “1”],100,,,,,,,,,,,,,,,,,,,,,,,,,
Aluminum and titanium alloyed non-equiatomic Co–Fe–Ni medium-entropy alloy with ultra high strength and hardness,W,33.3,33.3,33.3,0,0,0,0,0,0,0,0,0,0,0,1,1100,24,0,,,0,,,0,,,Face‐Centered Cubic (FCC) (classified as 1),100,,,,,,,,,,,2769 ± 14 MPa,,131 ± 1,179 ± 3 HV,,,,,,,,,,,
Aluminum and titanium alloyed non-equiatomic Co–Fe–Ni medium-entropy alloy with ultra high strength and hardness,WAl0.6,27.78(ideal composition in theory),27.78(ideal composition in theory),27.78(ideal composition in theory),0,0,16.67(ideal composition in theory),0,0,0,0,0,0,0,0,1,1100,24,0,,,0,,,0,,,"Face‐Centered Cubic (FCC, classified as 1)",,"B2 phase (NiAl‐rich phase formed by Al addition, classified as 3)",,,,,,,,,,,,395,302,,,,,,,,,,,
Aluminum and titanium alloyed non-equiatomic Co–Fe–Ni medium-entropy alloy with ultra high strength and hardness,WAl0.5Ti0.5,25(ideal composition in theory),25(ideal composition in theory),25(ideal composition in theory),0,0,12.5(ideal composition in theory),12.5(ideal composition in theory),0,0,0,0,0,0,0,1,1100,24,0,,,0,,,0,,,Face‐Centered Cubic (FCC) (classified as 1),,Body‐Centered Cubic (BCC) (classified as 7),,,Ordered L12 phase (classified as 1),,,,,,,3246 ± 12 MPa,,2078 ± 10 MPa,750 ± 9 HV,,13.7 ± 0.5%,,,,,,,,,
Aluminum and titanium alloyed non-equiatomic Co–Fe–Ni medium-entropy alloy with ultra high strength and hardness,WAl0.4Ti0.6,25(ideal composition in theory),25(ideal composition in theory),25(ideal composition in theory),0,0,12.5(ideal composition in theory),12.5(ideal composition in theory),0,0,0,0,0,0,0,1,1100,24,0,,,0,,,0,,,Face‐Centered Cubic (FCC) (classified as 1),,Body‐Centered Cubic (BCC) (classified as 7),,,Ordered L12 phase (classified as 1),smaller than 100 nm,,,,,,3123 ± 10 MPa,,2244 ± 11 MPa,775 ± 11 HV,,11.6 ± 0.3%,,,,,,,,,
Aluminum and titanium alloyed non-equiatomic Co–Fe–Ni medium-entropy alloy with ultra high strength and hardness,WAl0.3Ti0.7,25(ideal composition in theory),25(ideal composition in theory),25(ideal composition in theory),0,0,7.5(ideal composition in theory),17.5(ideal composition in theory),0,0,0,0,0,0,0,1,1100,24,0,,,0,,,0,,,1,,1,434 and 34,,8,,,,,,,2769 ± 12 MPa,,2250 ± 9 MPa,774 ± 10 HV,,6.4 ± 0.5%,,,,,,,,,
Coherent precipitation and strengthening in a dual-phase AlNi2Co2Fe1.5Cr1.5 high-entropy alloy,AlNi2Co2Fe1.5Cr1.5 HEA S1,18.75,25,25,0,18.75,12.5,0,0,0,0,0,0,0,0,0,,,0,,,0,,,0,,,1,85,7,60,15,,,,,,,,,346,,205,,,,,,,,,,,
Coherent precipitation and strengthening in a dual-phase AlNi2Co2Fe1.5Cr1.5 high-entropy alloy,AlNi2Co2Fe1.5Cr1.5 HEA S2,18.75,25,25,0,18.75,12.5,0,0,0,0,0,0,0,0,0,,,Yes (Cold Rolling),Room temperature (20 °C),70,0,,,0,,,1,85,7,58,15,,,,,,,,,,,431,,,,,,,,,,,
Coherent precipitation and strengthening in a dual-phase AlNi2Co2Fe1.5Cr1.5 high-entropy alloy,AlNi2Co2Fe1.5Cr1.5 HEA S3,18.75,25,25,0,18.75,12.5,0,0,0,0,0,0,0,0,Yes,1573 K (approx. 1300 °C),2 hours,Yes (Cold Rolling),Room temperature (20 °C),70,0,,,0,,,1,92,7,10,8,,,,,,,637,,302,,197,,,,,,,,,,,
Coherent precipitation and strengthening in a dual-phase AlNi2Co2Fe1.5Cr1.5 high-entropy alloy,AlNi2Co2Fe1.5Cr1.5 HEA S4,18.75,25,25,0,18.75,12.5,0,0,0,0,0,0,0,0,Yes,1573 K (approx. 1300 °C),2 hours,Yes (Cold Rolling),Room temperature (20 °C),70,0,,,1,923 K (approx. 650 °C),4 hours,1,~45,7,10,24,1,8,31,,,,1077,,772,,385,26,,,,,,,,,,
Coherent precipitation and strengthening in a dual-phase AlNi2Co2Fe1.5Cr1.5 high-entropy alloy,AlNi2Co2Fe1.5Cr1.5 HEA S5,18.75,25,25,0,18.75,12.5,0,0,0,0,0,0,0,0,Yes,1573 K (approx. 1300 °C),2 hours,Yes (Cold Rolling),Room temperature (20 °C),70,0,,,1,923 K (approx. 650 °C),213 hours,1,~50,7,26,24,1,57,26,,,,1240,,869,,468,12.4,,,,,,,,,,
Contrasting mechanical behavior in precipitation hardenable AlXCoCrFeNi high entropy alloy microstructures Single phase FCC vs. dual phase FCCBCC,Al0.3CoCrFeNi - 0.3HM,23.3,23.3,23.3,0,23.3,7,0,0,0,0,0,0,0,0,High temperature homogenization (details not specified),,,Cold rolling,20,50,Annealing for recrystallization and homogenization,1150,1 hour,0,,,Face‐centered cubic (FCC) [Classification: 1],100,,,,,,,,,,,,160,,,64,,,,,,,,,,
Contrasting mechanical behavior in precipitation hardenable AlXCoCrFeNi high entropy alloy microstructures Single phase FCC vs. dual phase FCCBCC,Al0.3CoCrFeNi - 0.3HM-550,23.3,23.3,23.3,0,23.3,7,0,0,0,0,0,0,0,0,1,,,Cold rolling,20,50,Annealing for recrystallization and homogenization,1150,1 hour,1,550,150 hours,Face‐Centered Cubic (FCC) (Classification value: 1),"Nearly the entire microstructure (the solutionized 0.3HM condition was single‐phase FCC; after aging the FCC matrix remains dominant, with only a small fraction of precipitates)",Ordered L12 precipitate (Classification value: 1),3 to 10 nm,,,,,,,,,,250,,,56,,,,,,,,,,
Contrasting mechanical behavior in precipitation hardenable AlXCoCrFeNi high entropy alloy microstructures Single phase FCC vs. dual phase FCCBCC,Al0.7CoCrFeNi - 0.7HM,21.3,21.3,21.3,0,21.3,14.9,0,0,0,0,0,0,0,0,1,,,Cold rolling,20,30,Annealing for recrystallization and homogenization,1100,5 minutes,0,,,Disordered face‐centered cubic (FCC) [Classification code: 1],,"Mixed BCC/B2 phase [BCC: 7, B2: 3; B2 features observed]",,,,,,,,,,,830,,,20,,,,,,,,,,
Contrasting mechanical behavior in precipitation hardenable AlXCoCrFeNi high entropy alloy microstructures Single phase FCC vs. dual phase FCCBCC,Al0.7CoCrFeNi - 0.7HM-580,21.3,21.3,21.3,0,21.3,14.9,0,0,0,0,0,0,0,0,1,,,Cold rolling,20,30,Annealing for recrystallization and homogenization,1100,5 minutes,1,580,24 hours,Face‐centered cubic (FCC),70,L12 (ordered intermetallic),3–10 nm,,B2 (ordered BCC),,,,,,,,1076,,,20,,,,,,,,,,
Cu assisted stabilization and nucleation of L12 precipitates in Al0.3CuFeCrNi2 fcc-based high entropy alloy,Al0.3CuFeCrNi2 High-Entropy Alloy - As-Cast,18.9,37.7,0,0,18.9,5.7,0,18.9,0,0,0,0,0,0,0,,,0,,,0,,,0,,,Face-Centered Cubic (fcc),,Interdendritic Cu‐rich phase,,,,,,,,,,,,,,,,,,,,,,,,
Cu assisted stabilization and nucleation of L12 precipitates in Al0.3CuFeCrNi2 fcc-based high entropy alloy,Al0.3CuFeCrNi2 High-Entropy Alloy - CR-SA,18.9,37.7,0,0,18.9,5.7,0,18.9,0,0,0,0,0,0,0,,,1,20,20,1,1000,3,0,,,Face-Centered Cubic (fcc),100,,,,,,,,,,,,,,,,,,,,,,,,,
Cu assisted stabilization and nucleation of L12 precipitates in Al0.3CuFeCrNi2 fcc-based high entropy alloy,Al0.3CrCuFeNi2 - CR-SA-550,18.9,37.7,0,0,18.9,5.7,0,18.9,0,0,0,0,0,0,0,,,Cold Rolling (CR),20°C,20%,"Recrystallization occurred during solution annealing, resulting in an equiaxed, strain‐free microstructure",1000°C,3 h (≈180 min),1,550°C,150 h,face-centered cubic (fcc) (code 1),,L12 (ordered) (code 1),5,,FCC Cu (code 8),5,,,,,,,,,,,,,,,,,,,,
Cu assisted stabilization and nucleation of L12 precipitates in Al0.3CuFeCrNi2 fcc-based high entropy alloy,Al0.3CrCuFeNi2 - CR-SA-700,18.9,37.7,0,0,18.9,5.7,0,18.9,0,0,0,0,0,0,0,,,Cold Rolling (CR),20°C,20%,"Recrystallization occurred during solution annealing, resulting in an equiaxed, strain‐free microstructure",1000°C,3 h (≈180 min),1,700°C,50 h,Face‐Centered Cubic (fcc) [Code = 1],,Ordered L1₂ phase (denoted “g₀”) [Code = 1],75,,Cu‐rich phase that is essentially disordered (the Cu‐rich regions have nearly the same fcc lattice as the matrix) [Code = 8 for FCC],75,,,,,,,,,,,,,,,,,,,,
Cu assisted stabilization and nucleation of L12 precipitates in Al0.3CuFeCrNi2 fcc-based high entropy alloy,Al0.3CrCuFeNi2 - CR-SA-800,18.9,37.7,0,0,18.9,5.7,0,18.9,0,0,0,0,0,0,0,,,Cold Rolling (CR),20°C,20%,"Recrystallization occurred during solution annealing, resulting in an equiaxed, strain‐free microstructure",1000°C,3 h (≈180 min),1,800°C,20 h,face‐centered cubic (fcc) (code 1),,Ordered L1₂ phase (g₀ precipitates) (code 1),,,"Cu‐rich, disordered phase with fcc structure (code 8)",,,,,,,,,,,,,,,,,,,,,
Cu assisted stabilization and nucleation of L12 precipitates in Al0.3CuFeCrNi2 fcc-based high entropy alloy,Al0.3CrCuFeNi2 - CR-SA-900,18.9,37.7,0,0,18.9,5.7,0,18.9,0,0,0,0,0,0,0,,,Cold Rolling (CR),20°C,20%,"Recrystallization occurred during solution annealing, resulting in an equiaxed, strain‐free microstructure",1000°C,3 h (≈180 min),1,900°C,20 h,Face‐centered cubic (fcc),,L1₂ (ordered gamma‐prime),,,Disordered fcc (Cu–rich),,,,,,,,,,,,,,,,,,,,,
Cu assisted stabilization and nucleation of L12 precipitates in Al0.3CuFeCrNi2 fcc-based high entropy alloy,Al0.3CrCuFeNi2 - CR-SA-935,18.9,37.7,,,18.9,5.7,,18.9,,,,,,,0,,,1,20°C,20%,1,1000°C,180 min,1,935°C,20 h,1,,8,,,0,,,0,,,,,,,,,,,,,,,,,,
Deformation stimulated precipitation of a single-phase CoCrFeMnNi high entropy alloy,Equiatomic CoCrFeMnNi HEA - Recovery,20,20,20,20,20,0,0,0,0,0,0,0,0,0,Yes,1200,8,Cold rolled from 10 mm thick plates at room temperature,20,95,0,,,1,600,10min,"1 (face‐centered cubic, FCC)",nearly 100% of the microstructure (dominant phase with only minor secondary phase formation observed),6 (σ‐phase; Cr‐rich sigma phase),tens of nanometers (observed in dislocation walls),minor fraction (not quantitatively specified),,,,,,,,,,,,,,,,,,,,,,
Deformation stimulated precipitation of a single-phase CoCrFeMnNi high entropy alloy,Equiatomic CoCrFeMnNi HEA - Recrystallized,20,20,20,20,20,0,0,0,0,0,0,0,0,0,Yes,1200,8,Cold rolled from 10 mm thick plates at room temperature,20,95,1,700,40,0,,,"1 (face‐centered cubic, FCC)",dominant phase (approximately 95% with a minor fraction of Cr‐rich sigma phase precipitates),6 (σ‐phase; Cr‐rich sigma phase),tens of nanometers,minor fraction (not quantitatively specified),,,,,,,,,,,,,,,,,,,,,,
Deformation stimulated precipitation of a single-phase CoCrFeMnNi high entropy alloy,Equiatomic CoCrFeMnNi HEA - Fully Recrystallized,20,20,20,20,20,0,0,0,0,0,0,0,0,0,Yes,1200,8,Cold rolled from 10 mm thick plates at room temperature,20,95,1,1100,360,1,700,300min,Face‐centered cubic (FCC; classified as '1'),Nearly 100% (X‐ray diffraction shows only the FCC phase),,,,,,,,,,,,,,,,,,,,,,,,,
Ductilizing brittle high-entropy alloys via tailoring valence electron concentrations of precipitates by controlled elemental partitioning,Ni56.4−xCoxFe18.8Cr18.8Ti6 (x=0),18.8,56.4,0,0,18.8,0,6,0,0,0,0,0,0,0,Yes,1175 °C,2 hr,Yes,Room temperature → 20 °C,Approximately 65% thickness reduction (final thickness ≈ 1.7 mm),Yes,1175 °C,2 min,1,780 °C,24 hr,"Face‐Centered Cubic (FCC) (γ phase, coded: 1)",67,"η Phase (Ni3Ti‐type, hexagonally ordered, coded: 4)",64 ± 30 nm,33,,,,,,,1000,,,,,7,,,,,,,,,,
Ductilizing brittle high-entropy alloys via tailoring valence electron concentrations of precipitates by controlled elemental partitioning,Ni56.4−xCoxFe18.8Cr18.8Ti6 (x=18.8),18.8,37.6,18.8,0,18.8,0,6,0,0,0,0,0,0,0,Yes,1175 °C,2 hr,Yes,Room temperature → 20 °C,Approximately 65% thickness reduction (final thickness ≈ 1.7 mm),Yes,1175 °C,2 min,1,780 °C,24 hr,"Face‐centered cubic (γ phase, coded: 1)",,"η Phase (Ni3Ti‐type, hexagonally ordered, coded: 4)",,,"L12‐type γ′ phase (ordered‐FCC, coded: 1)",,,,,,,,,,,9,,,,,,,,,,
Ductilizing brittle high-entropy alloys via tailoring valence electron concentrations of precipitates by controlled elemental partitioning,Ni56.4−xCoxFe18.8Cr18.8Ti6 (x=28.2),18.8,28.2,28.2,0,18.8,0,6,0,0,0,0,0,0,0,Yes,1175 °C,2 hr,Yes,Room temperature → 20 °C,Approximately 65% thickness reduction (final thickness ≈ 1.7 mm),Yes,1175 °C,2 min,1,780 °C,24 hr,"Face‐centered cubic (γ phase, coded: 1)",60–70%,"η Phase (Ni3Ti‐type, hexagonally ordered, coded: 4)",,Lower than 33% (reduced relative to C1),"L12‐type γ′ phase (ordered‐FCC, coded: 1)",,,,,,,,,,,23,,,,,,,,,,
Ductilizing brittle high-entropy alloys via tailoring valence electron concentrations of precipitates by controlled elemental partitioning,Ni56.4−xCoxFe18.8Cr18.8Ti6 (x=37.6),18.8,18.8,37.6,0,18.8,0,6,0,0,0,0,0,0,0,Yes,1175 °C,2 hr,Yes,Room temperature → 20 °C,Approximately 65% thickness reduction (final thickness ≈ 1.7 mm),Yes,1175 °C,2 min,1,780 °C,24 hr,"Face‐centered cubic (FCC) (γ phase, Classification: 1)",62,"L12‐type γ′ precipitate (ordered‐FCC, Classification: 1)",39 ± 6 nm,38,,,,,,,1350,,,,,35,,,,,,,,,,
Fine-scale precipitation in the high-entropy alloy Al0.5CrFeCoNiCu,Al0.5CrFeCoNiCu (As-Cast),18.2,18.2,18.2,0,18.2,9.1,0,18.2,0,0,0,0,0,0,0,,,0,,,0,,,0,,,Face–centred cubic (fcc) [Classification: 1],,"L12 phase (Ni– and Al–rich, with some Cu solubility) [Classification: 1]",Fine– or nano–scale (cuboidal particles observed; larger in the dendritic regions),,"Face–centred cubic (fcc) precipitates (enriched in Cr, Co, Fe & Ni) [Classification: 8]","Fine, with a rectangular cross–section (nanoscale details observed in the interdendritic regions)",,,,,,,,,,,,,,,,,,,,
Fine-scale precipitation in the high-entropy alloy Al0.5CrFeCoNiCu,Al0.5CrFeCoNiCu (Aged),18.2,18.2,18.2,0,18.2,9.1,0,18.2,0,0,0,0,0,0,0,,,0,,,0,,,1,1000,1000,"Face–centred cubic (FCC, classified as “1”)",,L12 (classified as “1”),"Coarse in interdendritic regions and moderately fine in dendritic regions (tens to hundreds of nanometers, with interdendritic precipitates noticeably coarser)",,FCC (classified as “8”),Small precipitates observed in the Cu-rich interdendritic areas,,,,,,,,,,,,,,,,,,,,
Growth kinetics of σ-phase precipitates and underlying diffusion processes in CrMnFeCoNi high-entropy alloys,Cr–Mn–Fe–Co–Ni HEA aged at 600 °C,20,14,20,20,26,0,0,0,0,0,0,0,0,0,0,,,0,,,"Solution annealed and recrystallized for 15 min at 1080 °C, followed by air cooling",1080,15,1,600,up to 1000 h,FCC,100,σ phase,,,,,,,,,,,,,,,,,,,,,,,,
Growth kinetics of σ-phase precipitates and underlying diffusion processes in CrMnFeCoNi high-entropy alloys,Cr–Mn–Fe–Co–Ni HEA aged at 700 °C,20,14,20,20,26,0,0,0,0,0,0,0,0,0,0,,,0,,,"Solution annealed and recrystallized for 15 min at 1080 °C, followed by air cooling",1080,15,1,700,up to 1000 h,FCC,100,σ phase,,,,,,,,,,,,,,,,,,,,,,,,
Growth kinetics of σ-phase precipitates and underlying diffusion processes in CrMnFeCoNi high-entropy alloys,Cr–Mn–Fe–Co–Ni HEA aged at 800 °C,20,14,20,20,26,0,0,0,0,0,0,0,0,0,0,,,0,,,"Solution annealed and recrystallized for 15 min at 1080 °C, followed by air cooling",1080,15,1,800,up to 1000 h,FCC,74,σ phase,Spherical precipitates within grains and plate‐shaped at grain boundaries,26,,,,,,,,,,,,,,,,,,,,,,
Growth kinetics of σ-phase precipitates and underlying diffusion processes in CrMnFeCoNi high-entropy alloys,Cr–Mn–Fe–Co–Ni HEA aged at 900 °C,20,14,20,20,26,0,0,0,0,0,0,0,0,0,0,,,0,,,"Solution annealed and recrystallized for 15 min at 1080 °C, followed by air cooling",1080,15,1,900,up to 1000 h,FCC,82,σ phase,Spherical in grain interiors and allotriomorphic at grain boundaries,18,,,,,,,,,,,,,,,,,,,,,,
Growth kinetics of σ-phase precipitates and underlying diffusion processes in CrMnFeCoNi high-entropy alloys,Cr–Mn–Fe–Co–Ni HEA aged at 1000 °C,20,14,20,20,26,0,0,0,0,0,0,0,0,0,0,,,0,,,"Solution annealed and recrystallized for 15 min at 1080 °C, followed by air cooling",1080,15,1,1000,up to 1000 h,FCC,92,σ phase,Spherical in grain interiors and allotriomorphic at grain boundaries; sizes not precisely quantified,8,,,,,,,,,,,,,,,,,,,,,,
Infuence of ordered L12 precipitation on strain-rate dependent mechanical behavior in a eutectic high entropy alloy,Al0.7CoCrFeNi_CR-H,21.25,21.25,21.25,0,21.25,15,0,0,0,0,0,0,0,0,1,1150 °C,1 hr,1,20 °C (room temperature),30%,1,1100 °C,5 min,0,,,FCC,70,B2 (with bcc nano‐precipitates) code 7,,30,,,,,,,1090,1080,770,,,17,,,,,,,,,,
Infuence of ordered L12 precipitation on strain-rate dependent mechanical behavior in a eutectic high entropy alloy,Al0.7CoCrFeNi_CR-H-580,21.25,21.25,21.25,0,21.25,15,0,0,0,0,0,0,0,0,1,1150 °C,1 hr,1,20 °C (room temperature),30%,1,1100 °C,5 min,1,580 °C,24 hr,FCC (with L12 precipitates),,L12,3–5 nm,6.65,B2 (with bcc nano‐precipitates),,,,,,1370,1440,1080,,,15,,,,,,,,,,
Microstructure Characterization of AlxCoCrCuFeNi High-Entropy Alloy System with Multiprincipal Elements,Al0.0CoCrCuFeNi,20.8,20.5,20.9,0,21.4,0,0,16.5,0,0,0,0,0,0,0,,,0,,,0,,,0,,,Disordered face‑centered cubic (fcc) (Code 1),approximately 90–95%,"Ordered fcc nanoprecipitates (L12 structure, Code 1)",Approximately 5–10 nm,minor (trace amount),,,,,,,,,,,,,,,,,,,,,,
Microstructure Characterization of AlxCoCrCuFeNi High-Entropy Alloy System with Multiprincipal Elements,Al0.5CoCrCuFeNi,18,19,17.7,0,18.2,9.4,0,17.7,0,0,0,0,0,0,0,,,0,,,0,,,0,,,Disordered face‑centered cubic (fcc) (Code 1),nearly 100%,Ordered fcc phase with L12 ordering (Code 1),Approximately 5 to 10 nm,minor (not quantified),,,,,,,,,,,,,,,,,,,,,,
Microstructure Characterization of AlxCoCrCuFeNi High-Entropy Alloy System with Multiprincipal Elements,Al1.0CoCrCuFeNi,16.8,16.8,17,0,17.2,16.7,0,15.6,0,0,0,0,0,0,0,,,0,,,0,,,0,,,"Ordered bcc plates (B2‑type, Code 4)",approximately 80%,"Disordered bcc interplates (A2‑type, Code 7)",approximately 70 nm thick,minor,"FCC (Cu‑rich interdendritic phase, Code 8)",around 1000 nm,minor,,,,,,,,,,,,,,,,,,,
Microstructure Characterization of AlxCoCrCuFeNi High-Entropy Alloy System with Multiprincipal Elements,Al1.5CoCrCuFeNi,15.6,15.3,15.5,0,15.6,24.3,0,13.7,0,0,0,0,0,0,0,,,0,,,0,,,0,,,"Ordered bcc solid solution (B2‑type, Code 4)",approximately 75–80%,Disordered bcc Widmanstätten precipitates (Code 7),approximately 30 nm in width,minor (estimated ~10%),"FCC (Cu‑rich interdendritic phase, Code 8)",,minor (estimated ~10%),Disordered bcc spherical precipitates (Code 7),5 to 15 nm,minor,,,,,,,,,,,,,,,,
Microstructure Characterization of AlxCoCrCuFeNi High-Entropy Alloy System with Multiprincipal Elements,Al2.0CoCrCuFeNi,15.5,14.8,13.8,0,13.9,28.5,0,13.5,0,0,0,0,0,0,0,,,0,,,0,,,0,,,"Ordered bcc solid solution (B2‑type, Code 4)",approximately 70–80%,Disordered bcc precipitates from spinodal decomposition (Code 7),approximately 15 nm,minor,"FCC (Cu‑rich interdendritic phase, Code 8)",,minor,,,,,,,,,,,,,,,,,,,
Microstructure Characterization of AlxCoCrCuFeNi High-Entropy Alloy System with Multiprincipal Elements,Al2.5CoCrCuFeNi,14.1,13.4,13,0,11.8,36.3,0,11.3,0,0,0,0,0,0,0,,,0,,,0,,,0,,,Body‑centered cubic (bcc) (Code 2),approximately 90%,"FCC (Cu‑rich phase exhibiting spherical precipitates, Code 8)",Approximately 5–15 nm,approximately 10%,,,,,,,,,,,,,,,,,,,,,,
