Repository: mryk814/re-process-dashboard

# Material Decision Workbench

材料組成、工程条件、切削条件、疎な原料配合の候補を比較し、予測特性、予測幅、学習範囲、類似する過去実験、実測とのずれを同じ判断面で確認するローカルアプリです。

一つのPrediction Taskを扱うProjectに加え、再利用可能なTask／決定論的transformをbindingした多段Chain Projectを扱います。Chainでは段別実行、変更段以降だけの再計算、段単体／通し評価、中間実測variant、明示的な不確かさ伝播を利用できます。

変更箇所や再生成物を判断するときは [Developer Start Here](docs/developer-start-here.md) から始めてください。現在のProject mode、再利用境界、v1固有前提は [現行システム基準](docs/product/current-system-baseline.md)、個別文書は [ドキュメント索引](docs/README.md) から参照できます。

## Project mode

- **single-task**：Dataset View、Task contract、Model Packageを固定し、候補比較、予測、応答曲線、Snapshot、実測照合、検討アクティビティを行います。

File: data/source/external/mpea_ground_truth_18021833.csv (part 4 of 4)
605.3
584.3
557.2
Ultimate Compressive Strength:
Microstructure Characterization of AlxCoCrCuFeNi High-Entropy Alloy System with Multiprincipal Elements,Al3.0CoCrCuFeNi,13.5,12.1,12.6,0,11.2,38.9,0,11.7,0,0,0,0,0,0,0,,,0,,,0,,,0,,,"Strongly ordered bcc phase (B2‑type, Code 4)",approximately 80%,"FCC (Cu‑rich phase, Code 8)",approximately 7–50 nm,minor (<10%),"Disordered bcc precipitates from spinodal decomposition (spherical, Code 7)",approximately 30 nm,minor,,,,,,,,,,,,,,,,,,,
Nano-precipitates in severely deformed and low-temperature aged CoCrFeMnNi high-entropy alloy studied by synchrotorn small-angle x-ray scattering,CoCrFeMnNi HEA as cold-rolled,19.98,19.54,20.22,19.79,20.46,0,0,0,0,0,0,0,0,0,Yes (1),1200,24,Cold Rolling: Yes (1),20,85,0,,,0,,,Face‑Centered Cubic (FCC),100%,,1.2,,,,,,,,1192,,372.4,,,4.7,,,,,,,,,,
Nano-precipitates in severely deformed and low-temperature aged CoCrFeMnNi high-entropy alloy studied by synchrotorn small-angle x-ray scattering,CoCrFeMnNi HEA aged at 500 °C (60 min),19.98,19.54,20.22,19.79,20.46,0,0,0,0,0,0,0,0,0,Yes (1),1200,24,Cold Rolling: Yes (1),20,85,0,,,1,500,60 min,FCC (code 1),majority,,2.0–2.5 nm,,BCC (code 7),Approximately 50 nm,,,,,1219,,468.3,,,4.38,,,,,,,,,,
Nano-precipitates in severely deformed and low-temperature aged CoCrFeMnNi high-entropy alloy studied by synchrotorn small-angle x-ray scattering,CoCrFeMnNi HEA aged at 500 °C (300 min),19.98,19.54,20.22,19.79,20.46,0,0,0,0,0,0,0,0,0,Yes (1),1200,24,Cold Rolling: Yes (1),20,85,0,,,1,500,300 min,FCC (code 1),majority,,2.0–2.5 nm (saturated),,,,,,,,1094,,489.9,,,3.16,,,,,,,,,,
Nano-precipitates in severely deformed and low-temperature aged CoCrFeMnNi high-entropy alloy studied by synchrotorn small-angle x-ray scattering,CoCrFeMnNi HEA aged at 350 °C,19.98,19.54,20.22,19.79,20.46,0,0,0,0,0,0,0,0,0,Yes (1),1200,24,Cold Rolling: Yes (1),20,85,0,,,1,350,Representative 60 min (little precipitation growth),Face‑Centered Cubic (FCC),majority,,,,,,,,,,,,,,,,,,,,,,,,,
Nano-precipitates in severely deformed and low-temperature aged CoCrFeMnNi high-entropy alloy studied by synchrotorn small-angle x-ray scattering,CoCrFeMnNi HEA aged at 400 °C,19.98,19.54,20.22,19.79,20.46,0,0,0,0,0,0,0,0,0,Yes (1),1200,24,Cold Rolling: Yes (1),20,85,0,,,1,400,Representative 60 min,Face‑Centered Cubic (FCC) [Code = 1],majority,,,,,,,,,,,,,,,,,,,,,,,,,
Nanoparticles-strengthened high-entropy alloys for cryogenic applications showing an exceptional strength-ductility synergy,CoCrFeMnNi HEA aged at 800 °C,13,30,30,0,15,6,6,0,0,0,0,0,0,0,1,1150,2,1,20,65,1,1150,2,1,800,4,1,62.7,1,29 ± 5,37.3,,,,,,,1310,,925,,,43,,,1700,51,,,,,,
On the high temperature coarsening kinetics of y' precipitates in a high strength Co37.6Ni35.4Al9.9Mo4.9Cr5.9Ta2.8Ti3.5 fcc-based high entropy alloy,HEACoNi_Aged_0h,0,35.4,37.6,0,5.9,9.9,3.5,0,0,0,0,0,4.9,2.8,1,1250,25,0,,,0,,,0,,,1,,1,Bimodal distribution: spheroidal precipitates of 28 ± 7 nm and finer irregular-shaped precipitates,,,,,,,,,,,,330 ± 8 HV,,,,,,,,,,,
On the high temperature coarsening kinetics of y' precipitates in a high strength Co37.6Ni35.4Al9.9Mo4.9Cr5.9Ta2.8Ti3.5 fcc-based high entropy alloy,HEACoNi_Aged_25h,0,35.4,37.6,0,5.9,9.9,3.5,0,0,0,0,0,4.9,2.8,1,1250,25,0,,,0,,,1,900,25,1,,1,Bimodal distribution: spheroidal precipitates of 28 ± 7 nm and finer irregular-shaped precipitates,76 ± 2%,,,,,,,,,,,,,,,,,,,,,,
On the high temperature coarsening kinetics of y' precipitates in a high strength Co37.6Ni35.4Al9.9Mo4.9Cr5.9Ta2.8Ti3.5 fcc-based high entropy alloy,HEACoNi_Aged_50h,0,35.4,37.6,0,5.9,9.9,3.5,0,0,0,0,0,4.9,2.8,1,1250,25,0,,,0,,,1,900,50,1,,1,Bimodal distribution: spheroidal precipitates of 28 ± 7 nm and finer irregular-shaped precipitates,76 ± 2%,,,,,,,,,,770,380 ± 5 HV,,,"670°C, 770°C, 970°C","674 MPa, 772 MPa, 465 MPa",,,,,,,
On the high temperature coarsening kinetics of y' precipitates in a high strength Co37.6Ni35.4Al9.9Mo4.9Cr5.9Ta2.8Ti3.5 fcc-based high entropy alloy,HEACoNi_Aged_100h,0,35.4,37.6,0,5.9,9.9,3.5,0,0,0,0,0,4.9,2.8,1,1250,25,0,,,0,,,1,900,100,1,,1,Bimodal distribution: spheroidal precipitates of 28 ± 7 nm and finer irregular-shaped precipitates,76 ± 2%,,,,,,,,,,,380 ± 5 HV,,,,,,,,,,,
On the high temperature coarsening kinetics of y' precipitates in a high strength Co37.6Ni35.4Al9.9Mo4.9Cr5.9Ta2.8Ti3.5 fcc-based high entropy alloy,HEACoNi_LT_900,0,35.4,37.6,0,5.9,9.9,3.5,0,0,0,0,0,4.9,2.8,1,1250,25,0,,,0,,,1,900,1000,1,,1,Bimodal distribution: spheroidal precipitates of 28 ± 7 nm and finer irregular-shaped precipitates,76 ± 2%,,,,,,,,,,,,,,,,,,,,,,
On the high temperature coarsening kinetics of y' precipitates in a high strength Co37.6Ni35.4Al9.9Mo4.9Cr5.9Ta2.8Ti3.5 fcc-based high entropy alloy,HEACoNi_LT_950,0,35.4,37.6,0,5.9,9.9,3.5,0,0,0,0,0,4.9,2.8,1,1250,25,0,,,0,,,1,950,1000,1,,1,Bimodal distribution: spheroidal precipitates of 28 ± 7 nm and finer irregular-shaped precipitates,73 ± 1%,,,,,,,,,,,,,,,,,,,,,,
On the high temperature coarsening kinetics of y' precipitates in a high strength Co37.6Ni35.4Al9.9Mo4.9Cr5.9Ta2.8Ti3.5 fcc-based high entropy alloy,HEACoNi_LT_1000,0,35.4,37.6,0,5.9,9.9,3.5,0,0,0,0,0,4.9,2.8,1,1250,25,0,,,0,,,1,1000,500,1,,1,Bimodal distribution: spheroidal precipitates of 28 ± 7 nm and finer irregular-shaped precipitates,67 ± 1%,,,,,,,,,,,,,,,,,,,,,,
Precipitation behavior of AlxCoCrFeNi high entropy alloys under ion irradiation,Al0.1CoCrFeNi_Virgin,24.4,24.4,24.4,0,24.4,2.4,0,0,0,0,0,0,0,0,0,,,0,,,0,,,0,,,Face‐centered cubic (FCC) → code 1,100,,,,,,,,,,,,,,,,,,,,,,,,,
Precipitation behavior of AlxCoCrFeNi high entropy alloys under ion irradiation,Al0.1CoCrFeNi_AsIrradiated,24.4,24.4,24.4,0,24.4,2.4,0,0,0,0,0,0,0,0,0,,,0,,,0,,,0,,,Face‑centered cubic (FCC) → code 1,100,,,,,,,,,,,,,,,,,,,,,,,,,
Precipitation behavior of AlxCoCrFeNi high entropy alloys under ion irradiation,Al0.75CoCrFeNi_Virgin,21.1,21.1,21.1,0,21.1,15.8,0,0,0,0,0,0,0,0,0,,,0,,,0,,,0,,,FCC,,B2,,,,,,,,,,,,,,,,,,,,,,,,
Precipitation behavior of AlxCoCrFeNi high entropy alloys under ion irradiation,Al0.75CoCrFeNi_AsIrradiated,21.1,21.1,21.1,0,21.1,15.8,0,0,0,0,0,0,0,0,0,,,0,,,0,,,0,,,FCC,,B2,,,,,,,,,,,,,,,,,,,,,,,,
Precipitation behavior of AlxCoCrFeNi high entropy alloys under ion irradiation,Al1.5CoCrFeNi_Virgin,18.2,18.2,18.2,0,18.2,27.3,0,0,0,0,0,0,0,0,0,,,0,,,0,,,0,,,B2 (ordered bcc) [Classification: B2 → code 4],,A2 (disordered bcc; considered as BCC) [Classification: BCC → code 7],~80 nm (average spherical precipitate diameter),Minor phase (not specified),,,,,,,,,,,,,,,,,,,,,,
Precipitation behavior of AlxCoCrFeNi high entropy alloys under ion irradiation,Al1.5CoCrFeNi_AsIrradiated,18.2,18.2,18.2,0,18.2,27.3,0,0,0,0,0,0,0,0,0,,,0,,,0,,,0,,,B2 (ordered bcc) [Classification: B2 → code 4],,A2 (disordered bcc) [Classification: BCC → code 7] (grown under irradiation),"~80 nm (average, with distinct growth observed)",,,,,,,,,,,,,,,,,,,,,,,
Precipitation-hardened high entropy alloys with excellent tensile properties,Ni48.7Co17.5Cr10Fe9.3Al7.5Ti7,9.3,48.7,17.5,0,10,7.5,7,0,0,0,0,0,0,0,0,,,0,,,0,,,0,,,Face‐centered cubic (fcc),,γ′ phase with spherical particles,70,55,γ′ phase with shapes having spheres and cube,122,50,Eutectic γ+γ′ phase,,,1044,,859,,,14.7,,,,,,,,,,
Precipitation-hardened high entropy alloys with excellent tensile properties,Ni47.7Co17.5Cr10Fe9.3Al7.5Ti7Mo1,9.3,47.7,17.5,0,10,7.5,7,0,0,0,0,0,1,0,0,,,0,,,0,,,0,,,Face‐centered cubic (fcc),,"Nano γ′ particles with Ni₃(Al,Ti) crystal structure (L1₂ ordering, classification 1) with spherical particles",62,55,Nano γ′ particles with L1₂ structure (classification 1) with shapes having spheres and cub,127,50,"Eutectic γ + γ′ phase (does not fall into a single conventional discrete classification; marked as 'None', classification 0)",,,1064,,899,,,14.3,,,,,,,,,,
Ripening of L12 nanoparticles and their effects on mechanical properties of Ni28Co28Fe21Cr15Al4Ti4 high-entropy alloys,Ni28Co28Fe21Cr15Al4Ti4 Alloy - Aged for 0 h,21,28,28,0,15,4,4,0,0,0,0,0,0,0,Performed with water quenching,1150,2,Cold‐rolled to 70% thickness reduction,20,70,Recrystallized with water quenching,1150,5,0,,,Face-centered cubic (FCC),100,L12,,,,,,,,,552,,289,,,,,,,,,,,,,
Ripening of L12 nanoparticles and their effects on mechanical properties of Ni28Co28Fe21Cr15Al4Ti4 high-entropy alloys,Ni28Co28Fe21Cr15Al4Ti4 Alloy - Aged for 4 h,21,28,28,0,15,4,4,0,0,0,0,0,0,0,Performed with water quenching,1150,2,Cold‐rolled to 70% thickness reduction,20,70,Recrystallized with water quenching,1150,5,1,800,4,Face‐Centered Cubic (FCC) (Classification code: 1),74.7,L12 nanoparticles (Classification code: 1),15.7 nm (±0.4 nm),25.3% (±1.7%),,,,,,,,,634,,,,,,,,,,,,,
Ripening of L12 nanoparticles and their effects on mechanical properties of Ni28Co28Fe21Cr15Al4Ti4 high-entropy alloys,Ni28Co28Fe21Cr15Al4Ti4 Alloy - Aged for 12 h,21,28,28,0,15,4,4,0,0,0,0,0,0,0,Performed with water quenching,1150,2,Cold‐rolled to 70% thickness reduction,20,70,Recrystallized with water quenching,1150,5,1,800,12,Face-centered cubic (FCC; classification = 1),72.2,L12 (classification = 1 as defined for precipitate phases),26.1,27.8,,,,,,,,,703,,,,,,,,,,,,,
Ripening of L12 nanoparticles and their effects on mechanical properties of Ni28Co28Fe21Cr15Al4Ti4 high-entropy alloys,Ni28Co28Fe21Cr15Al4Ti4 Alloy - Aged for 24 h,21,28,28,0,15,4,4,0,0,0,0,0,0,0,Performed with water quenching,1150,2,Cold‐rolled to 70% thickness reduction,20,70,Recrystallized with water quenching,1150,5,1,800,24,Face‐Centered Cubic (FCC) (Classification code: 1),67.2,L12 (Classification code: 1 [for L12]),29.8,32.8,,,,,,,1031,,855,,,,,,,,,,,,,
Ripening of L12 nanoparticles and their effects on mechanical properties of Ni28Co28Fe21Cr15Al4Ti4 high-entropy alloys,Ni28Co28Fe21Cr15Al4Ti4 Alloy - Aged for 48 h,21,28,28,0,15,4,4,0,0,0,0,0,0,0,Performed with water quenching,1150,2,Cold‐rolled to 70% thickness reduction,20,70,Recrystallized with water quenching,1150,5,1,800,48,Face‐centered cubic (FCC) → Code 1,68.1,L12 → Code 1,32.3,31.9,,,,,,,,,,,,,,,,,,,,,,
Ripening of L12 nanoparticles and their effects on mechanical properties of Ni28Co28Fe21Cr15Al4Ti4 high-entropy alloys,Ni28Co28Fe21Cr15Al4Ti4 Alloy - Aged for 96 h,21,28,28,0,15,4,4,0,0,0,0,0,0,0,Performed with water quenching,1150,2,Cold‐rolled to 70% thickness reduction,20,70,Recrystallized with water quenching,1150,5,1,800,96,"1 (face‐centered cubic, FCC)",68.8,1 (L12),51.3,31.2,,,,,,,,,,,,,,,,,,,,,,
Ripening of L12 nanoparticles and their effects on mechanical properties of Ni28Co28Fe21Cr15Al4Ti4 high-entropy alloys,Ni28Co28Fe21Cr15Al4Ti4 Alloy - Aged for 240 h,21,28,28,0,15,4,4,0,0,0,0,0,0,0,Performed with water quenching,1150,2,Cold‐rolled to 70% thickness reduction,20,70,Recrystallized with water quenching,1150,5,1,800,240,"1 (face‐centered cubic, FCC)",70.5,1 (L12),65.5,29.5,,,,,,,,,,,,,,,,,,,,,,
Ripening of L12 nanoparticles and their effects on mechanical properties of Ni28Co28Fe21Cr15Al4Ti4 high-entropy alloys,Ni28Co28Fe21Cr15Al4Ti4 Alloy - Aged for 500 h,21,28,28,0,15,4,4,0,0,0,0,0,0,0,Performed with water quenching,1150,2,Cold‐rolled to 70% thickness reduction,20,70,Recrystallized with water quenching,1150,5,1,800,500,Face‐centered cubic (FCC; classified as 1),69.7,L12 (classified as 1),79.9,30.3,,,,,,,,,,,,,,,,,,,,,,
Stability of ordered L12 and B2 precipitates in face centered cubic based high entropy alloys - Al0.3CoFeCrNi and Al0.3CuFeCrNi2,S1 - Al0.3CuCrFeNi2 no aged,18.9,37.7,0,0,18.9,5.7,0,18.9,0,0,0,0,0,0,Solutionizing with water quench,1200,0.5,Cold Rolling,20,20,0,,,0,,,Face‑centered cubic (fcc) [Classification: 1],100%,,,,,,,,,,,,,,171 ± 05,,,,,,,,,,,
Stability of ordered L12 and B2 precipitates in face centered cubic based high entropy alloys - Al0.3CoFeCrNi and Al0.3CuFeCrNi2,S1 - Al0.3CuCrFeNi2 aged at 550°C,18.9,37.7,0,0,18.9,5.7,0,18.9,0,0,0,0,0,0,Solutionizing with water quench,1200,0.5,Cold Rolling,20,20,0,,,1,550,150,Face‑centered cubic (fcc) [Classification: 1],,Ordered L12 [Classification: 1 for L12],3–10 nm (spherical morphology),,,,,,,,,,,,294 ± 09,,,,,,,,,,,
Stability of ordered L12 and B2 precipitates in face centered cubic based high entropy alloys - Al0.3CoFeCrNi and Al0.3CuFeCrNi2,S1 - Al0.3CuCrFeNi2 aged at 700°C,18.9,37.7,0,0,18.9,5.7,0,18.9,0,0,0,0,0,0,Solutionizing with water quench,1200,0.5,Cold Rolling,20,20,0,,,1,700,50,Face‑centered cubic (fcc),,Ordered L12 [Classification: 1 for L12],~70–100 nm (cuboidal morphology),,,,,,,,,,,,273 ± 11,,,,,,,,,,,
Stability of ordered L12 and B2 precipitates in face centered cubic based high entropy alloys - Al0.3CoFeCrNi and Al0.3CuFeCrNi2,S2 - Al0.3CoCrFeNi no aged,23.3,23.3,23.3,0,23.3,7,0,0,0,0,0,0,0,0,Solutionizing with water quench,1200,0.5,Cold Rolling,20,20,0,,,0,,,Face‑centered cubic (fcc) → Classification code: 1,100%,,,,,,,,,,,,,,152 ± 11,,,,,,,,,,,
Stability of ordered L12 and B2 precipitates in face centered cubic based high entropy alloys - Al0.3CoFeCrNi and Al0.3CuFeCrNi2,S2 - Al0.3CoCrFeNi aged at 550°C,23.3,23.3,23.3,0,23.3,7,0,0,0,0,0,0,0,0,Solutionizing with water quench,1200,0.5,Cold Rolling,20,20,0,,,1,550,150,Face‑centered cubic (fcc) → Classification code: 1,,L12 (ordered intermetallic) → Classification code: 1,~5 nm,,,,,,,,,,,,216 ± 07,,,,,,,,,,,
Stability of ordered L12 and B2 precipitates in face centered cubic based high entropy alloys - Al0.3CoFeCrNi and Al0.3CuFeCrNi2,S2 - Al0.3CoCrFeNi aged at 700°C,23.3,23.3,23.3,0,23.3,7,0,0,0,0,0,0,0,0,Solutionizing with water quench,1200,0.5,Cold Rolling,20,20,0,,,1,700,50,Face‑centered cubic (code 1),,B2 (ordered body‑centered cubic; code 3),"coarse and lath‑like (qualitative description; expected on the order of ~70–100 nm, not precisely reported)",sparsely precipitated,,,,,,,,,,,259 ± 02,,,,,,,,,,,
Thermal Stability of (CoCrFeNi)94Ti2Al4 alloy containing coherent nanoprecipitates at intermediate temperatures,(CoCrFeNi)₉₄ Ti₂ Al₄ - Original (1073K/8h),23.5,23.5,23.5,0,23.5,4,2,0,0,0,0,0,0,0,Yes,1473 K (≈1200 °C),4 h,Yes,20 °C,70,Yes,1273 K (≈1000 °C),4 h (240 min),1,1073 K (≈800 °C),8 h,Face‑centered cubic (FCC) (code 1),,L1₂ ordered,"12.4 ± 0.1 nm (after 1073 K, 8 h aging)",,,,,,,,,,,,,,,,,,,,,,,
Thermal Stability of (CoCrFeNi)94Ti2Al4 alloy containing coherent nanoprecipitates at intermediate temperatures,(CoCrFeNi)₉₄ Ti₂ Al₄ - Aged at 723 K for 168 h,23.5,23.5,23.5,0,23.5,4,2,0,0,0,0,0,0,0,Yes,1473 K (≈1200 °C),4 h,Yes,20 °C,70,Yes,1273 K (≈1000 °C),4 h (240 min),1,723 K (≈450 °C),168 h,Face‑centered cubic (FCC) (code 1),,L1₂ ordered,"12.8 ± 0.2 nm (after 723 K, 168 h aging)",,,,,,,,,,,,,,,,,,,,,,,
Thermal Stability of (CoCrFeNi)94Ti2Al4 alloy containing coherent nanoprecipitates at intermediate temperatures,(CoCrFeNi)₉₄ Ti₂ Al₄ - Aged at 923 K for 168 h,23.5,23.5,23.5,0,23.5,4,2,0,0,0,0,0,0,0,Yes,1473 K (≈1200 °C),4 h,Yes,20 °C,70,Yes,1273 K (≈1000 °C),4 h (240 min),1,923 K (≈650 °C),168 h,Face‑centered cubic (FCC) (code 1),,L1₂ ordered,"13.6 ± 0.2 nm (after 923 K, 168 h aging)",,L1₂ ordered (secondary precipitates),~3 nm,,,,,,,,,,,,,,,,,,,,
Towards stronger high-entropy alloy by nanoprecipitaiton-hardned ultra-fine nano-grains,Bulk Al0.5Cr0.9FeNi2.5V0.2 HEA,19.6,49,0,0,17.6,9.8,0,0,0,3.9,0,0,0,0,1 (Yes),1200 °C,24 hr,1 (Yes; via cryo-rolling),Approximately –196 °C (the sample was immersed in a liquid nitrogen bath before and after each pass),85% reduction in thickness,0,,,1,600 °C,1 hr,Face–centered cubic (FCC) (classified as 1),,L12 (Ordered Ni3Al–type; classified as 1),,,BCC (classified as 7),50,12,,,,2230,,2100,2800,10,3,,,,,,,,,,
Achieving high strength and large ductility in a Cr30Co30Ni30Al5Ti5,Cr30Co30Ni30Al5Ti5,0,30,30,0,30,5,5,0,0,0,0,0,0,0,Yes (complete material state),1100 °C,3 hr,Yes,"20 °C (cold rolling, assumed at room temperature)",85% thickness reduction,Yes,1100 °C,1.5 min,1,600 °C,2 hr,Face‐centered cubic (FCC) [Code 1],>~90%,L12 (ordered intermetallic) [Code 1],3.97 ± 1.49 nm (approximately 4 nm in diameter),6.57,"L12 (NiTiAl-rich, formed at high–energy grain boundaries via discontinuous precipitation) [Code 1]",,,"Body–centered cubic (BCC, decorating the grain boundaries; linked to Cr segregation) [Code 7]",,,1500,,1010,,,41,,,,,,,,,,
Co-free Al0.5CrNi1.5Fe2 multi-principal element alloy,Al0.5CrNi1.5Fe2 MPEA - As-cast,40,30,0,0,20,10,0,0,0,0,0,0,0,0,0,,,0,,,0,,,0,,,FCC,93.8,B2 (ordered),,Part of ~6.2% BCC region,A2 (disordered),,Balance of ~6.2% BCC region,,,,649.1 ± 9.3 MPa,,306.2 ± 5.6 MPa,,,24.7 ± 1.5%,,,,,,,,,,
Co-free Al0.5CrNi1.5Fe2 multi-principal element alloy,Al0.5CrNi1.5Fe2 MPEA - CR80,40,30,0,0,20,10,0,0,0,0,0,0,0,0,0,,,1,20,80,0,,,0,,,FCC,93.8,B2 (ordered),,Part of ~6.2% BCC region,A2 (disordered),,Balance of ~6.2% BCC region,,,,1593.6 ± 27.2 MPa,,1572.9 ± 15.6 MPa,,,2.2 ± 0.4%,,,,,,,,,,
Co-free Al0.5CrNi1.5Fe2 multi-principal element alloy,Al0.5CrNi1.5Fe2 MPEA - CA600,40,30,0,0,20,10,0,0,0,0,0,0,0,0,0,,,1,20,80,1,600,60,0,,,FCC,93.8,B2 (ordered),,Approximately part of ~6.2% BCC region,A2 (disordered),,Remaining fraction of ~6.2% BCC region,,,,1359.9 ± 13.8 MPa,,1290.7 ± 7.9 MPa,,,5.1 ± 0.6%,,,,,,,,,,
Co-free Al0.5CrNi1.5Fe2 multi-principal element alloy,Al0.5CrNi1.5Fe2 MPEA - CA800,40,30,0,0,20,10,0,0,0,0,0,0,0,0,0,,,1,20,80,1,800,60,0,,,FCC (heterogeneous),93.8,B2 (ordered),"* Recrystallized area: droplet-shaped, about 200 nm
* Unrecrystallized area: rod-shaped, 50-160 nm long, 30-60 nm wide",Part of ~6.2% BCC region,A2 (disordered),,Remaining fraction of ~6.2% BCC region,,,,1291.5 ± 8.6 MPa,,1035.2 ± 6.7 MPa,,,20.8 ± 1.1%,,,,,,,,,,
Coherent precipitation hardening effect and hetero-deformation,AlCrFeNi3,16.67,50,0,0,16.67,16.67,0,0,0,0,0,0,0,0,0,,,0,,,0,,,0,,,FCC,58,B2,,42,,,,,,,1045,,615,,,14.9,,,,,,,,,,
Effective strengthening and toughening in multi-principal elements alloy,Nb‐free (0Nb) alloy,32,28,0,0,25,10,5,0,0,0,0,0,0,0,Yes,1100,2 hr,0,,,0,,,1,1000,8 hr,Body‐Centered Cubic (BCC) (classification 2),30.9,B2 phase (ordered structure) (classification 4),2.594,,Face‐Centered Cubic (FCC) (classification 8),3.786,,,,,,,,,,,,873,750,16.9,,,,,,
Effective strengthening and toughening in multi-principal elements alloy,Nb‐containing (0.5Nb) alloy,31.75,27.75,0,0,25,10,5,0,0,0,0.5,0,0,0,Yes,1100,2 hr,0,,,0,,,1,1000,8 hr,Body‐Centered Cubic (BCC) (classification index 2),40.9,B2 (ordered phase) (classification index 3),2.846,,Face‐Centered Cubic (FCC) (classification index 8),3.676,,,,,,,,,,,,873 K (≈600 °C),over 920 MPa,34.1,,,,,,
Investigation on effect of L12 and B2 phases,Al0.3CoCrFeNi_A,23,23,23,,23,7,,,,,,,,,1,1150 °C,24 h,1,20 °C,90 %,1,1100 °C,5 min,0,,,1,≈100 %,,,,,,,,,,674,,263,,,44,,,,,,,,,,
Investigation on effect of L12 and B2 phases,Al0.3CoCrFeNi_B,23,23,23,,23,7,,,,,,,,,1,1150 °C,24 h,1,20 °C,90 %,1,750 °C,96 h,0,,,1,≈88.7 %,3,370 nm,,6,,,,,,967,,705,,,32,,,,,,,,,,
Investigation on effect of L12 and B2 phases,Al0.3CoCrFeNi_A-500S,23,23,23,0,23,7,0,0,0,0,0,0,0,0,Yes,1150 °C,24 h,Yes (cold rolling),20 °C,90%,Yes,1100 °C,5 min,1,500 °C,48 h,"1 (face‑centered cubic, FCC)",91.9,1 (L12),2,8.1,,,,,,,751,,352,,,45,,,,,,,,,,
Investigation on effect of L12 and B2 phases,Al0.3CoCrFeNi_A-500L,23,23,23,0,23,7,0,0,0,0,0,0,0,0,Yes,1150 °C,24 h,Yes (cold rolling),20 °C,90%,Yes,1100 °C,5 min,1,500 °C,144 h,Face‑Centered Cubic (FCC) → Code 1,91,L12 phase → Code 1,2.3,8.9,B2 phase → Code 3,,,,,,772,,365,,,45,,,,,,,,,,
Investigation on effect of L12 and B2 phases,Al0.3CoCrFeNi_A-650S,23,23,23,0,23,7,0,0,0,0,0,0,0,0,Yes,1150 °C,24 h,Yes (cold rolling),20 °C,90%,Yes,1100 °C,5 min,1,650 °C,48 h,"1 (face‑centered cubic, FCC)",,1 (L12),10,14,3 (B2),,,,,,845,,433,,,38,,,,,,,,,,
Investigation on effect of L12 and B2 phases,Al0.3CoCrFeNi_B-500S,23,23,23,0,23,7,0,0,0,0,0,0,0,0,Yes,1150 °C,24 h,Yes (cold rolling),20 °C,90%,Yes,750 °C,96 h,1,500 °C,48 h,Face‑Centered Cubic (FCC) [Classification Code: 1],82.7,B2 (ordered body‑centered; classified here as 'B2'),350,17.3,σ (σ phase → Code: 6),350,,,,,1026,,759,,,28,,,,,,,,,,
Investigation on effect of L12 and B2 phases,Al0.3CoCrFeNi_B-500L,23,23,23,0,23,7,0,0,0,0,0,0,0,0,Yes,1150 °C,24 h,Yes (cold rolling),20 °C,90%,Yes,750 °C,96 h,1,500 °C,144 h,Face‑Centered Cubic (FCC),83.5,B2 phase,350,16.5,σ phase,350,,,,,1014,,747,,,27,,,,,,,,,,
Investigation on effect of L12 and B2 phases,Al0.3CoCrFeNi_B-600S,23,23,23,0,23,7,0,0,0,0,0,0,0,0,Yes,1150 °C,24 h,Yes (cold rolling),20 °C,90%,Yes,750 °C,96 h,1,600 °C,48 h,Face‑centered cubic (code 1),83.2,B2 phase (code 3),310,16.8,σ phase (code 6),310,,,,,985,,722,,,32,,,,,,,,,,
Investigation on effect of L12 and B2 phases,Al0.3CoCrFeNi_B-650S,23,23,23,0,23,7,0,0,0,0,0,0,0,0,Yes,1150 °C,24 h,Yes (cold rolling),20 °C,90%,Yes,750 °C,96 h,1,650 °C,48 h,Face‑Centered Cubic (FCC) – (classified as 1),82,B2 phase – (classified as 3),350,17.9,σ phase – (classified as 6),350,,,,,1000,,725,,,28,,,,,,,,,,
Mechanical properties and microstructure evolution of lightweight,Ti45V45Cr5Al5 MPEA (as-cast),0,0,0,0,4.84,4.97,44.87,0,0,45.32,0,0,0,0,0,,,0,,,0,,,0,,,Body‐Centered Cubic (BCC) (classification code 2),100,0,,,,,,,,,,,828.7,,,17.8,,,,,,,,,,
Mechanical properties and microstructure evolution of lightweight,Ti45V45Cr5Al5 MPEA (CR),0,0,0,0,5,5,45,0,0,45,0,0,0,0,0,,,1,20,87,0,,,0,,,Body‐Centered Cubic (BCC) (classification code 2),100,0,,,,,,,,,,,1326.8,,,,,,,,,,,,,
Mechanical properties and microstructure evolution of lightweight,Ti45V45Cr5Al5 MPEA (CR-700),0,0,0,0,5,5,45,0,0,45,0,0,0,0,0,,,1,20,87,1,700,60,0,,,Body‐Centered Cubic (BCC),98,HCP-Ti,100,2,,,,,,,,,1026.9,,,,,,,,,,,,,
Mechanical properties and microstructure evolution of lightweight,Ti45V45Cr5Al5 MPEA (CR-800),0,0,0,0,5,5,45,0,0,45,0,0,0,0,0,,,1,20,87,1,800,60,0,,,Body‐Centered Cubic (BCC),98,FCC-Ti,100,2,,,,,,,,,993.7,,,24,,"400°C, 600°C,800°C: 314.3 MPa",400°C: 34%; 600°C:41%; 800°C: 67%,,,,,,,
Mechanical properties and microstructure evolution of lightweight,Ti45V45Cr5Al5 MPEA (CR-1000),0,0,0,0,5,5,45,0,0,45,0,0,0,0,0,,,1,20,87,1,1000,60,0,,,BCC (code 2),more than 97%,FCC-Ti phase,100,less than 3%,,,,,,,,,970.3,,,27.9,,,,,,,,,,
Multi-principal element alloy with ultrafine and high-density,FeCoNi3Cu0.5Al0.8_C0.8,15.9,47.6,15.9,0,0,12.7,0,7.9,0,0,0,0,0,0,0,,,0,,,0,,,0,,,Face‑Centered Cubic (FCC) – Dual FCC structure,Nearly 100%,L12 phase,,,,,,,,,736,,382,,267,59.1,,,,,,,,,,
Multi-principal element alloy with ultrafine and high-density,FeCoNi3Cu0.5Al0.8_A0.8,15.9,47.6,15.9,0,0,12.7,0,7.9,0,0,0,0,0,0,0,,,0,,,0,,,1,850°C,1 hr,Face‑Centered Cubic (FCC),35%,L12 phase,Approximately 100 nm,65%,,,,,,,900,,632,,470,28.1,,,,,,,,,,
Non-coherent nano-precipitation weakens ductile refractory,RA-0.5V,0,0,0,0,0,7.69,46.15,0,0,7.69,7.69,0,0,0,0,,,0,,,0,,,0,,,Body‑Centered Cubic (BCC) – (classification value 2),100,0,,,,,,,,,,1457,833,779,,8.1,>50%,"873K, 1073K","873 K: Yield strength = 459 MPa, Ultimate strength = 497 MPa
1073 K: Yield strength = 63 MPa, Ultimate strength = 71 MPa",,,,Zr=30.77,,,
Non-coherent nano-precipitation weakens ductile refractory,RA-1.0V,0,0,0,0,0,7.14,42.86,0,0,14.29,7.14,0,0,0,0,,,0,,,0,,,0,,,Body‑Centered Cubic (classification value 2),100,0,,,,,,,,,1066,1612,911,974,,8.7,>50,"873K, 1073 K","873 K: Yield_Strength:645,88
1073 K: Ultimate_Strength：701,107",>50,,,Zr=28.6,,,
Non-coherent nano-precipitation weakens ductile refractory,RA-1.5V,0,0,0,0,0,6.67,40,0,0,20,6.67,0,0,0,0,,,0,,,0,,,0,,,Body‑Centered Cubic (BCC) → (classification “2”),>90%,Hexagonal (Al–Zr intermetallic phase; classified as HCP with classification “10”),60,few to ~10%,,,,,,,222,1592,,1037,,,>50%,"873K, 1073 K","873 K: Yield strength = 506 MPa, Ultimate strength = 570 MPa
1073 K: Yield strength = 80 MPa, Ultimate strength = 100 MPa",,,,Zr=26.67,,,
Serration behavior and brittle phase,Bulk Al₀.₃CoCrFeNi alloy,23.3,23.3,23.3,0,23.3,7,0,0,0,0,0,0,0,0,0,,,0,,,0,,,0,,,Face‐centered cubic (FCC) (Classified as 1),99.3,Ordered B2 phase (NiAl‐type structure) (Classified as 3),,0.7,,,,,,,,,,,,,,700,Tensile Yield Strength = 238 MPa; Ultimate Tensile Strength = 390 MPa,,,,,,,
The effect of the interaction between recrystallization and precipitation,Al0.3CoCrFeNi_A700,26.6,20.6,24.5,0,24.1,4.4,0,0,0,0,0,0,0,0,1,1250,24 hr,1,20,Approximately 85–90% reduction (severe cold rolling),1,700,60 min (1 h),0,,,Face–centered cubic (FCC) [Classification code: 1],82.7,B2 (Type–I) [code: 3],249,,B2 (Type–II) [code: 3],100,,B2 (Type–III) [code: 3],,,1270,,1216,,,11,,,,,,,,,,
The effect of the interaction between recrystallization and precipitation,Al0.3CoCrFeNi_A750,25.5,21.6,23.9,0,24.1,4.7,0,0,0,0,0,0,0,0,1,1250,24 hr,1,20,Approximately 85–90% reduction (severe cold rolling),1,750,60 min (1 h),0,,,"Face–Centered Cubic (FCC), Classification code: 1",85,"B2 (Type–I B2), Classification code: 3, Morphology: Equiaxed or ellipsoidal (formed along grain boundaries in the partially recrystallized region)",249,Not separated individually; overall B2 phase content is ~14.7%,"B2 (Type–II B2), Classification code: 3, Morphology: Equiaxed or ellipsoidal (formed within FCC grains in partially recrystallized regions)",100,,"B2 (Type–III B2), Classification code: 3, Morphology: Needle–like or elongated (located in non–recrystallized regions)",,,1135,,1040,,,22,,,,,,,,,,
The effect of the interaction between recrystallization and precipitation,Al0.3CoCrFeNi_A800,25.3,21.6,23.6,0,24.3,5,0,0,0,0,0,0,0,0,1,1250,24 hr,1,20,Approximately 85–90% reduction (severe cold rolling),1,800,60 min (1 h),0,,,Face–Centered Cubic (FCC) [Classification: 1],86.4,B2 [Type I; Classification: 3],249,,B2 [Type II; Classification: 3],100,,B2 [Type III; Classification: 3],,,,,847,,,,,,,,,,,,,
The effect of the interaction between recrystallization and precipitation,Al0.3CoCrFeNi_A850,25,22.3,23.3,0,23.7,5.4,0,0,0,0,0,0,0,0,1,1250,24 hr,1,20,Approximately 85–90% reduction (severe cold rolling),1,850,60 min (1 h),0,,,FCC,92.3,B2,249,,B2,100,,B2,,,,,602,,,,,,,,,,,,,
"The influence of microstructural evolutions on electrochemical corrosion 
and passive behavior in precipitation-strengthened high-entropy alloys",HEA (Ni2Co2FeCr)92Al4Nb4 - Recrystallized single‐phase FCC (Precipitate‐free),15.3,30.7,30.7,0,15.3,4,0,0,0,0,4,0,0,0,Yes,1200,2 hours,Yes,20,~65%,Yes,1200,1.5 minutes,0,,,FCC (1),100%,,,,,,,,,,,,,,,,,,,,,,,,,
"The influence of microstructural evolutions on electrochemical corrosion 
and passive behavior in precipitation-strengthened high-entropy alloys",HEA (Ni2Co2FeCr)92Al4Nb4 - L12-strengthened variant,15.3,30.7,30.7,0,15.3,4,0,0,0,0,4,0,0,0,Yes,1200,2 hours,Yes,20,~65%,Yes,1200,1.5 minutes,1,700,32 hours,1,,1,,,,,,,,,,,,,,,,,,,,,,,,
"The influence of microstructural evolutions on electrochemical corrosion 
and passive behavior in precipitation-strengthened high-entropy alloys",HEA (Ni2Co2FeCr)92Al4Nb4 - D019-strengthened variant,15.3,30.7,30.7,0,15.3,4,0,0,0,0,4,0,0,0,Yes,1200,2 hours,Yes,20,~65%,Yes,1200,1.5 minutes,1,900,32 hours,1,,D019 (Ti₃Al‐type lamellar precipitate),74,,,,,,,,,,,,,,,,,,,,,,,
Ultra-high ratio of ultimate strength to yield strength,AlTi-12 h,5,50,20,0,10,10,5,0,0,0,0,0,0,0,Yes,1250,4,0,,,0,,,1,step 1: 1050; step 2: 850,step 1: 4; step 2: 12,Face-centered cubic (FCC) → Code 1,,L12 precipitate (superlattice) → Code 1,53.2,,L12 precipitate (superlattice) → Code 1,366,,,,,,2883,,801,,,36.2,,,,,,,,,
Ultra-high ratio of ultimate strength to yield strength,AlTi-36 h,5,50,20,0,10,10,5,0,0,0,0,0,0,0,Yes,1250,4,0,,,0,,,1,step 1: 1050; step 2: 850,step 1: 4; step 2: 36,Face‐Centered Cubic (FCC),,L12 (ordered precipitate),53.2,,L12 (ordered precipitate),366,,,,,,,,,,,,,,,,,,,,
Ultra-high ratio of ultimate strength to yield strength,AlTi-64 h,5,50,20,0,10,10,5,0,0,0,0,0,0,0,Yes,1250,4,0,,,0,,,1,step 1: 1050; step 2: 850,step 1: 4; step 2: 64,Face‐centered cubic (FCC) (Code = 1),,L12 (ordered intermetallic) (Code = 1),53.2,,L12 (ordered intermetallic) (Code = 1),366,,,,,,,,,,,,,,,,,,,,
Ultra-high ratio of ultimate strength to yield strength,AlTi-108 h,5,50,20,0,10,10,5,0,0,0,0,0,0,0,Yes,1250,4,0,,,0,,,1,step 1: 1050; step 2: 850,step 1: 4; step 2: 108,Face-Centered Cubic (FCC),,L12 (ordered precipitate),53.2,,L12 (ordered precipitate),366,,,,,,,,,,,,,,,,,,,,
Tensile deformation behavior and strengthening mechanism of a Fe2.5Ni2.5CrAl multi-principal element alloy,Fe2.5Ni2.5CrAl MPEA (as‐cast),35.7,35.7,0,0,14.3,14.3,0,0,0,0,0,0,0,0,0,,,0,,,0,,,0,,,Face‐centered cubic (FCC) → Code 1,81.8,Body‐centered cubic (BCC) → Code 7,,5.1,B2 (ordered structure) → Code 3,,13.1,,,,929.1,,596.3,,,,,,,,,,,,,
Short-Term Splitting and Long-Term Stability of Cuboidal Nanoparticles in Ni44Co22Cr22Al6Nb6 MultiPrincipal Element Alloy,Ni44Co22Cr22Al6Nb6 MPEA - Homogenized,0,44,22,0,22,6,0,0,0,0,6,0,0,0,1,1200,2 h,0,,,0,,,0,,,Face‐Centered Cubic (FCC) (Classification: 1),100%,,,,,,,,,,,,,,,,,,,,,,,,,
Short-Term Splitting and Long-Term Stability of Cuboidal Nanoparticles in Ni44Co22Cr22Al6Nb6 MultiPrincipal Element Alloy,Ni44Co22Cr22Al6Nb6 MPEA - Aged 10h 800°C,0,44,22,0,22,6,0,0,0,0,6,0,0,0,1,1200,2 h,0,,,0,,,1,800 °C,10 h,Face‐Centered Cubic (FCC) (Classification: 1),,"L12 nanoparticles (Ni3(Al, Nb)-type) (Classification: 1)","Approximately 220–320 nm, butterfly-shaped",,,,,,,,,,745,,,,,,,,,,,,,
Short-Term Splitting and Long-Term Stability of Cuboidal Nanoparticles in Ni44Co22Cr22Al6Nb6 MultiPrincipal Element Alloy,Ni44Co22Cr22Al6Nb6 MPEA - Aged 24h 800°C,0,44,22,0,22,6,0,0,0,0,6,0,0,0,1,1200,2 h,0,,,0,,,1,800 °C,24 h,Face‐Centered Cubic (FCC) (Classification: 1),,"L12 nanoparticles (Ni3(Al, Nb)-type) (Classification: 1)",,,,,,,,,,,801,,,,,,,,,,,,,
Short-Term Splitting and Long-Term Stability of Cuboidal Nanoparticles in Ni44Co22Cr22Al6Nb6 MultiPrincipal Element Alloy,Ni44Co22Cr22Al6Nb6 MPEA - Aged 48h 800°C,0,44,22,0,22,6,0,0,0,0,6,0,0,0,1,1200,2 h,0,,,0,,,1,800 °C,48 h,Face‐Centered Cubic (FCC) (Classification: 1),,"L12 nanoparticles (Ni3(Al, Nb)-type) (Classification: 1)",,,,,,,,,,,843,,,,,,,,,,,,,
Short-Term Splitting and Long-Term Stability of Cuboidal Nanoparticles in Ni44Co22Cr22Al6Nb6 MultiPrincipal Element Alloy,"Ni44Co22Cr22Al6Nb6 MPEA, Aged at 800°C for 200 h",0,44,22,0,22,6,0,0,0,0,6,0,0,0,1,1200,2 h,0,,,0,,,1,800,200 h,FCC (code 1),,L12 (code 1),,,,,,,,,,,,,,,,,,,,,,,,
